Repository: canerganis/Metalliksa

<div align="center">

# Metalliksa

**An open research workstation for LPBF melt-pool and process-window screening, built so every result carries its evidence and limits.**

*Why it is different: it is designed so that each result shows its source, its evidence level and its limits.*
</div>
> **Project status: under active development (pre-1.0).** Interfaces, data formats and results can change. See [STATUS.md](STATUS.md) for the current state and [docs/GOOD_FIRST_ISSUES.md](docs/GOOD_FIRST_ISSUES.md) to help.

## Honest results

- **Keyhole benchmark:** screening compared with published X-ray measurements shows substantial regime and depth mismatches. It is a comparison, not a validation. [Benchmark and methods](docs/LPBF_KEYHOLE_BENCHMARK_2026-10-07.md).
- **Calibration v2 scorecard:** pre-registered; no cell is enabled. [Scorecard](docs/LPBF_CALIBRATION_SCORECARD_v2_2026-10-07.md) and [pre-registration](docs/LPBF_CALIBRATION_V2_PREREGISTRATION_2026-10-07.md).
- **Depth transfer between labs could not be shown on the datasets examined:** held-out depth errors are large and differ by source and alloy, so the app shows typical published-data error instead of a calibrated band. See the [held-out evaluation](docs/LPBF_CALIBRATION_HELDOUT_2026-10-06.md) and [PROOF.md](PROOF.md). The pre-declared depth experiments (Fabbro piston model, FV evaporation) and their gate results are on the research/depth branch: https://github.com/canerganis/metalliksa/tree/research/depth
- `experimentalValidation=false`. More in [Evidence and limits](#evidence-and-limits).

---

# Engineering benchmark archive

Raw payloads stay in ignored `raw/` directories; small provenance manifests are versioned. On 2026-09-15 three previously downloaded NIST mds2-2716 files were copied from the installation workspace to `nist-amb2022-03/raw/` and fingerprinted. The source copy was retained.

Run from the repository root:

```powershell
python -B python/benchmark_manifest.py data/benchmark/nist-amb2022-03/manifest.json
```

The verifier checks containment, duplicate paths, official source URL shape, bytes, local SHA-256 and the leading HDF5 signature. It does not parse full HDF5 arrays or prove publisher authenticity. A matching checksum establishes unchanged local bytes only. Raw camera signals remain ineligible for temperature validation or training until a reviewed calibration, spatial/time mapping and grouped split exist. This first adapter only supports the archived IN718 bare-plate input kinds.

## Pilot material decision

The founder selected **Ti-6Al-4V** on 2026-09-15. Machine, beam profile, powder lot, heat treatment, measured metrics and acceptance tolerances remain undecided. IN718 data exercise ingestion only and cannot validate Ti-6Al-4V predictions.

Ti-6Al-4V candidates to inspect before assigning holdouts:

- [NIST AMB2025-03](https://doi.org/10.18434/mds2-3734): PBF-LB Ti-6Al-4V high-cycle rotating-bending fatigue. Candidate for E04; fatigue data do not validate a melt-pool thermal field. Listed on the [official AM Bench data page](https://www.nist.gov/ambench/direct-am-bench-data-links-and-referencing-guidance).
- [CMU melt-pool variability dataset](https://doi.org/10.1184/R1/25696293): candidate for geometry comparisons, subject to matching process/measurement scope and source-file review.
- [NIST-hosted Ti-6Al-4V benchmark paper](https://tsapps.nist.gov/publication/get_pdf.cfm?pub_id=956754): candidate source for melt-pool/keyhole/absorptance experiments and the linked data record. No values have been transcribed or used for calibration here.

No candidate is marked accepted, independently validated, or part of the training set by merely appearing in this list.

## Wave 2 open datasets (2026-10-06)

All four were retrieved on 2026-10-06 without the data.nist.gov file server. Each folder's `LICENSE-ATTRIBUTION.md` gives the source URL, licence, byte count and SHA-256; `python/lpbf_public_datasets.py` pins every committed table and refuses changed bytes. They are compared in `docs/LPBF_DATASET_COMPARISON_2026-10-06.*` (`python/tools/lpbf_dataset_comparison.py --include-wave2`); this is a comparison, not validation.

- `ku-leuven-316l-ti64-2021/`: KU Leuven (Coen 2021) Figshare CSVs, CC0, committed unmodified under `source/`. Only the measured `w exp` / `d exp` / `R exp` columns and the authors' regime label are used; the model columns are excluded. The beam diameter is unverified (37.5 um carried from the IN718 record; 75 um re-run as a sensitivity).
- `lane-in625-amb2018-02/`: Lane et al. 2020 (AMB2018-02) Tables 3 and 4, IN625 bare-plate single tracks. AMMT cooling rates are flagged do-not-use in both tables (Table 3 footnote c; Table 4 AMMT classes repeat the AMMT-20 us values). The AMMT 137.9/179.2 W (Table 3) vs 150/195 W (Section 2 case definitions) question is unresolved: the Fig. 2 caption says the indicated powers are the applied laser power, but the Fig. 2 image was not read.

File: data/benchmark/leaderboard/inputs-v1.csv (part 1 of 2)
row_id,source,material,P,v,beam,preheat,layer,hatch,regime_class_input
hofmann-0001,hofmann-316l-2026,316L Stainless Steel,500.0,900.0,110.0,20.0,0.0,,transition
hofmann-0002,hofmann-316l-2026,316L Stainless Steel,200.0,1200.0,50.0,20.0,30.0,,keyhole
hofmann-0003,hofmann-316l-2026,316L Stainless Steel,175.0,750.0,50.0,20.0,30.0,,keyhole
hofmann-0004,hofmann-316l-2026,316L Stainless Steel,350.0,1500.0,140.0,20.0,30.0,,conduction
hofmann-0005,hofmann-316l-2026,316L Stainless Steel,100.0,900.0,80.0,20.0,30.0,,conduction
hofmann-0006,hofmann-316l-2026,316L Stainless Steel,200.0,300.0,140.0,20.0,60.0,,conduction
hofmann-0007,hofmann-316l-2026,316L Stainless Steel,200.0,1500.0,140.0,20.0,0.0,,conduction
hofmann-0008,hofmann-316l-2026,316L Stainless Steel,250.0,300.0,50.0,20.0,60.0,,keyhole
hofmann-0009,hofmann-316l-2026,316L Stainless Steel,300.0,600.0,50.0,20.0,0.0,,keyhole
hofmann-0010,hofmann-316l-2026,316L Stainless Steel,250.0,900.0,80.0,20.0,0.0,,transition
hofmann-0011,hofmann-316l-2026,316L Stainless Steel,350.0,600.0,80.0,20.0,0.0,,keyhole
hofmann-0012,hofmann-316l-2026,316L Stainless Steel,200.0,1200.0,80.0,20.0,0.0,,transition
hofmann-0013,hofmann-316l-2026,316L Stainless Steel,400.0,900.0,140.0,20.0,60.0,,transition
hofmann-0014,hofmann-316l-2026,316L Stainless Steel,400.0,900.0,80.0,20.0,0.0,,keyhole
hofmann-0015,hofmann-316l-2026,316L Stainless Steel,200.0,750.0,80.0,20.0,60.0,,transition
hofmann-0016,hofmann-316l-2026,316L Stainless Steel,400.0,300.0,80.0,20.0,0.0,,keyhole
hofmann-0017,hofmann-316l-2026,316L Stainless Steel,150.0,1200.0,80.0,20.0,30.0,,conduction
hofmann-0018,hofmann-316l-2026,316L Stainless Steel,450.0,1200.0,110.0,20.0,0.0,,transition
hofmann-0019,hofmann-316l-2026,316L Stainless Steel,150.0,1050.0,50.0,20.0,60.0,,transition
hofmann-0020,hofmann-316l-2026,316L Stainless Steel,475.0,450.0,110.0,20.0,30.0,,keyhole
hofmann-0021,hofmann-316l-2026,316L Stainless Steel,250.0,600.0,140.0,20.0,60.0,,conduction
hofmann-0022,hofmann-316l-2026,316L Stainless Steel,450.0,1500.0,50.0,20.0,30.0,,keyhole
hofmann-0023,hofmann-316l-2026,316L Stainless Steel,450.0,450.0,80.0,20.0,60.0,,keyhole
hofmann-0024,hofmann-316l-2026,316L Stainless Steel,250.0,300.0,140.0,20.0,0.0,,transition
hofmann-0025,hofmann-316l-2026,316L Stainless Steel,300.0,450.0,80.0,20.0,60.0,,keyhole
hofmann-0026,hofmann-316l-2026,316L Stainless Steel,75.0,450.0,50.0,20.0,30.0,,transition
hofmann-0027,hofmann-316l-2026,316L Stainless Steel,350.0,1500.0,50.0,20.0,30.0,,keyhole
hofmann-0028,hofmann-316l-2026,316L Stainless Steel,200.0,1500.0,80.0,20.0,30.0,,conduction
hofmann-0029,hofmann-316l-2026,316L Stainless Steel,350.0,300.0,110.0,20.0,30.0,,keyhole
hofmann-0030,hofmann-316l-2026,316L Stainless Steel,200.0,900.0,50.0,20.0,60.0,,keyhole
hofmann-0031,hofmann-316l-2026,316L Stainless Steel,150.0,300.0,80.0,20.0,0.0,,transition
hofmann-0032,hofmann-316l-2026,316L Stainless Steel,325.0,525.0,140.0,20.0,60.0,,transition
hofmann-0033,hofmann-316l-2026,316L Stainless Steel,425.0,750.0,140.0,20.0,30.0,,transition
hofmann-0034,hofmann-316l-2026,316L Stainless Steel,200.0,1050.0,50.0,20.0,60.0,,keyhole
hofmann-0035,hofmann-316l-2026,316L Stainless Steel,225.0,1050.0,50.0,20.0,30.0,,keyhole
hofmann-0036,hofmann-316l-2026,316L Stainless Steel,175.0,750.0,110.0,20.0,0.0,,conduction
hofmann-0037,hofmann-316l-2026,316L Stainless Steel,450.0,600.0,140.0,20.0,60.0,,transition
hofmann-0038,hofmann-316l-2026,316L Stainless Steel,300.0,600.0,140.0,20.0,60.0,,conduction
hofmann-0039,hofmann-316l-2026,316L Stainless Steel,500.0,300.0,140.0,20.0,30.0,,keyhole
hofmann-0040,hofmann-316l-2026,316L Stainless Steel,400.0,450.0,110.0,20.0,60.0,,keyhole
hofmann-0041,hofmann-316l-2026,316L Stainless Steel,350.0,450.0,110.0,20.0,60.0,,transition
hofmann-0042,hofmann-316l-2026,316L Stainless Steel,175.0,750.0,80.0,20.0,30.0,,transition
hofmann-0043,hofmann-316l-2026,316L Stainless Steel,275.0,375.0,110.0,20.0,60.0,,transition
hofmann-0044,hofmann-316l-2026,316L Stainless Steel,200.0,525.0,140.0,20.0,60.0,,conduction
hofmann-0045,hofmann-316l-2026,316L Stainless Steel,500.0,600.0,140.0,20.0,0.0,,transition
hofmann-0046,hofmann-316l-2026,316L Stainless Steel,500.0,900.0,140.0,20.0,0.0,,transition
hofmann-0047,hofmann-316l-2026,316L Stainless Steel,75.0,1050.0,50.0,20.0,0.0,,conduction
hofmann-0048,hofmann-316l-2026,316L Stainless Steel,500.0,450.0,110.0,20.0,60.0,,keyhole
hofmann-0049,hofmann-316l-2026,316L Stainless Steel,425.0,225.0,140.0,20.0,60.0,,keyhole
hofmann-0050,hofmann-316l-2026,316L Stainless Steel,300.0,900.0,140.0,20.0,30.0,,conduction
hofmann-0051,hofmann-316l-2026,316L Stainless Steel,200.0,1200.0,140.0,20.0,0.0,,conduction
hofmann-0052,hofmann-316l-2026,316L Stainless Steel,450.0,900.0,140.0,20.0,60.0,,transition
hofmann-0053,hofmann-316l-2026,316L Stainless Steel,400.0,600.0,140.0,20.0,30.0,,transition
hofmann-0054,hofmann-316l-2026,316L Stainless Steel,50.0,300.0,50.0,20.0,30.0,,transition
hofmann-0055,hofmann-316l-2026,316L Stainless Steel,300.0,900.0,110.0,20.0,60.0,,transition
hofmann-0056,hofmann-316l-2026,316L Stainless Steel,450.0,300.0,140.0,20.0,0.0,,transition
hofmann-0057,hofmann-316l-2026,316L Stainless Steel,375.0,750.0,80.0,20.0,30.0,,keyhole
hofmann-0058,hofmann-316l-2026,316L Stainless Steel,425.0,1050.0,80.0,20.0,30.0,,keyhole
hofmann-0059,hofmann-316l-2026,316L Stainless Steel,225.0,450.0,110.0,20.0,30.0,,transition
hofmann-0060,hofmann-316l-2026,316L Stainless Steel,425.0,225.0,140.0,20.0,60.0,,keyhole
hofmann-0061,hofmann-316l-2026,316L Stainless Steel,125.0,225.0,140.0,20.0,60.0,,conduction
hofmann-0062,hofmann-316l-2026,316L Stainless Steel,175.0,1050.0,110.0,20.0,0.0,,conduction
hofmann-0063,hofmann-316l-2026,316L Stainless Steel,150.0,900.0,80.0,20.0,30.0,,conduction
hofmann-0064,hofmann-316l-2026,316L Stainless Steel,250.0,600.0,50.0,20.0,0.0,,keyhole
hofmann-0065,hofmann-316l-2026,316L Stainless Steel,150.0,600.0,80.0,20.0,30.0,,transition
hofmann-0066,hofmann-316l-2026,316L Stainless Steel,250.0,1500.0,140.0,20.0,0.0,,conduction
hofmann-0067,hofmann-316l-2026,316L Stainless Steel,250.0,450.0,140.0,20.0,60.0,,conduction
hofmann-0068,hofmann-316l-2026,316L Stainless Steel,325.0,375.0,110.0,20.0,60.0,,transition
hofmann-0069,hofmann-316l-2026,316L Stainless Steel,450.0,900.0,50.0,20.0,0.0,,keyhole
hofmann-0070,hofmann-316l-2026,316L Stainless Steel,450.0,1500.0,110.0,20.0,30.0,,transition
hofmann-0071,hofmann-316l-2026,316L Stainless Steel,450.0,900.0,140.0,20.0,0.0,,transition
hofmann-0072,hofmann-316l-2026,316L Stainless Steel,500.0,300.0,110.0,20.0,0.0,,keyhole
hofmann-0073,hofmann-316l-2026,316L Stainless Steel,375.0,450.0,80.0,20.0,30.0,,keyhole
hofmann-0074,hofmann-316l-2026,316L Stainless Steel,325.0,750.0,80.0,20.0,30.0,,keyhole
hofmann-0075,hofmann-316l-2026,316L Stainless Steel,175.0,1350.0,110.0,20.0,0.0,,conduction
hofmann-0076,hofmann-316l-2026,316L Stainless Steel,150.0,600.0,50.0,20.0,30.0,,keyhole
hofmann-0077,hofmann-316l-2026,316L Stainless Steel,500.0,1200.0,140.0,20.0,30.0,,transition
hofmann-0078,hofmann-316l-2026,316L Stainless Steel,100.0,600.0,50.0,20.0,30.0,,transition
hofmann-0079,hofmann-316l-2026,316L Stainless Steel,225.0,750.0,50.0,20.0,0.0,,keyhole
hofmann-0080,hofmann-316l-2026,316L Stainless Steel,400.0,900.0,110.0,20.0,60.0,,transition
hofmann-0081,hofmann-316l-2026,316L Stainless Steel,150.0,450.0,80.0,20.0,0.0,,transition
hofmann-0082,hofmann-316l-2026,316L Stainless Steel,125.0,750.0,50.0,20.0,30.0,,transition
hofmann-0083,hofmann-316l-2026,316L Stainless Steel,100.0,600.0,110.0,20.0,0.0,,conduction
hofmann-0084,hofmann-316l-2026,316L Stainless Steel,375.0,750.0,110.0,20.0,30.0,,transition
hofmann-0085,hofmann-316l-2026,316L Stainless Steel,125.0,750.0,110.0,20.0,30.0,,conduction
hofmann-0086,hofmann-316l-2026,316L Stainless Steel,250.0,300.0,140.0,20.0,30.0,,transition
hofmann-0087,hofmann-316l-2026,316L Stainless Steel,375.0,525.0,140.0,20.0,60.0,,transition
hofmann-0088,hofmann-316l-2026,316L Stainless Steel,200.0,300.0,50.0,20.0,60.0,,keyhole
hofmann-0089,hofmann-316l-2026,316L Stainless Steel,225.0,375.0,140.0,20.0,60.0,,conduction
hofmann-0090,hofmann-316l-2026,316L Stainless Steel,150.0,900.0,140.0,20.0,0.0,,conduction
hofmann-0091,hofmann-316l-2026,316L Stainless Steel,200.0,300.0,110.0,20.0,60.0,,transition
hofmann-0092,hofmann-316l-2026,316L Stainless Steel,100.0,675.0,50.0,20.0,60.0,,transition
hofmann-0093,hofmann-316l-2026,316L Stainless Steel,450.0,600.0,80.0,20.0,30.0,,keyhole
hofmann-0094,hofmann-316l-2026,316L Stainless Steel,400.0,300.0,140.0,20.0,60.0,,transition
hofmann-0095,hofmann-316l-2026,316L Stainless Steel,175.0,450.0,140.0,20.0,30.0,,conduction
hofmann-0096,hofmann-316l-2026,316L Stainless Steel,425.0,450.0,110.0,20.0,0.0,,keyhole
hofmann-0097,hofmann-316l-2026,316L Stainless Steel,350.0,300.0,140.0,20.0,60.0,,transition
hofmann-0098,hofmann-316l-2026,316L Stainless Steel,200.0,450.0,50.0,20.0,60.0,,keyhole
hofmann-0099,hofmann-316l-2026,316L Stainless Steel,450.0,600.0,110.0,20.0,30.0,,keyhole
hofmann-0100,hofmann-316l-2026,316L Stainless Steel,125.0,525.0,50.0,20.0,60.0,,transition
hofmann-0101,hofmann-316l-2026,316L Stainless Steel,200.0,600.0,110.0,20.0,60.0,,conduction
hofmann-0102,hofmann-316l-2026,316L Stainless Steel,100.0,300.0,80.0,20.0,0.0,,transition
hofmann-0103,hofmann-316l-2026,316L Stainless Steel,325.0,300.0,80.0,20.0,60.0,,keyhole
hofmann-0104,hofmann-316l-2026,316L Stainless Steel,300.0,300.0,140.0,20.0,30.0,,transition
hofmann-0105,hofmann-316l-2026,316L Stainless Steel,150.0,1200.0,50.0,20.0,60.0,,transition
hofmann-0106,hofmann-316l-2026,316L Stainless Steel,125.0,750.0,50.0,20.0,0.0,,transition
hofmann-0107,hofmann-316l-2026,316L Stainless Steel,475.0,450.0,140.0,20.0,30.0,,transition
hofmann-0108,hofmann-316l-2026,316L Stainless Steel,400.0,900.0,80.0,20.0,30.0,,keyhole
hofmann-0109,hofmann-316l-2026,316L Stainless Steel,475.0,675.0,140.0,20.0,60.0,,transition
hofmann-0110,hofmann-316l-2026,316L Stainless Steel,400.0,1500.0,110.0,20.0,30.0,,transition
hofmann-0111,hofmann-316l-2026,316L Stainless Steel,200.0,900.0,80.0,20.0,0.0,,transition
hofmann-0112,hofmann-316l-2026,316L Stainless Steel,100.0,300.0,80.0,20.0,30.0,,transition
hofmann-0113,hofmann-316l-2026,316L Stainless Steel,125.0,1350.0,50.0,20.0,0.0,,transition
hofmann-0114,hofmann-316l-2026,316L Stainless Steel,375.0,375.0,140.0,20.0,60.0,,transition
hofmann-0115,hofmann-316l-2026,316L Stainless Steel,250.0,450.0,80.0,20.0,0.0,,keyhole
hofmann-0116,hofmann-316l-2026,316L Stainless Steel,450.0,1200.0,110.0,20.0,30.0,,transition
hofmann-0117,hofmann-316l-2026,316L Stainless Steel,75.0,750.0,50.0,20.0,30.0,,conduction
hofmann-0118,hofmann-316l-2026,316L Stainless Steel,200.0,900.0,140.0,20.0,30.0,,conduction
hofmann-0119,hofmann-316l-2026,316L Stainless Steel,175.0,750.0,50.0,20.0,0.0,,keyhole
hofmann-0120,hofmann-316l-2026,316L Stainless Steel,250.0,1500.0,110.0,20.0,30.0,,conduction
hofmann-0121,hofmann-316l-2026,316L Stainless Steel,300.0,900.0,140.0,20.0,0.0,,conduction
hofmann-0122,hofmann-316l-2026,316L Stainless Steel,300.0,900.0,50.0,20.0,60.0,,keyhole
hofmann-0123,hofmann-316l-2026,316L Stainless Steel,350.0,700.0,110.0,20.0,60.0,,transition
hofmann-0124,hofmann-316l-2026,316L Stainless Steel,250.0,600.0,80.0,20.0,60.0,,transition
hofmann-0125,hofmann-316l-2026,316L Stainless Steel,450.0,1500.0,140.0,20.0,0.0,,conduction
hofmann-0126,hofmann-316l-2026,316L Stainless Steel,450.0,1500.0,80.0,20.0,0.0,,keyhole
hofmann-0127,hofmann-316l-2026,316L Stainless Steel,450.0,300.0,80.0,20.0,60.0,,keyhole
hofmann-0128,hofmann-316l-2026,316L Stainless Steel,450.0,1500.0,110.0,20.0,0.0,,transition
hofmann-0129,hofmann-316l-2026,316L Stainless Steel,300.0,1500.0,80.0,20.0,0.0,,transition
hofmann-0130,hofmann-316l-2026,316L Stainless Steel,150.0,750.0,80.0,20.0,60.0,,conduction
hofmann-0131,hofmann-316l-2026,316L Stainless Steel,250.0,1200.0,50.0,20.0,0.0,,keyhole
hofmann-0132,hofmann-316l-2026,316L Stainless Steel,350.0,1500.0,80.0,20.0,30.0,,transition
hofmann-0133,hofmann-316l-2026,316L Stainless Steel,500.0,300.0,140.0,20.0,0.0,,keyhole
hofmann-0134,hofmann-316l-2026,316L Stainless Steel,250.0,900.0,140.0,20.0,30.0,,conduction
hofmann-0135,hofmann-316l-2026,316L Stainless Steel,400.0,1200.0,80.0,20.0,30.0,,keyhole
hofmann-0136,hofmann-316l-2026,316L Stainless Steel,500.0,525.0,140.0,20.0,30.0,,transition
hofmann-0137,hofmann-316l-2026,316L Stainless Steel,325.0,450.0,110.0,20.0,0.0,,transition
hofmann-0138,hofmann-316l-2026,316L Stainless Steel,475.0,525.0,110.0,20.0,60.0,,keyhole
hofmann-0139,hofmann-316l-2026,316L Stainless Steel,300.0,600.0,80.0,20.0,60.0,,keyhole
hofmann-0140,hofmann-316l-2026,316L Stainless Steel,400.0,450.0,80.0,20.0,60.0,,keyhole
hofmann-0141,hofmann-316l-2026,316L Stainless Steel,50.0,300.0,110.0,20.0,30.0,,conduction
hofmann-0142,hofmann-316l-2026,316L Stainless Steel,125.0,750.0,80.0,20.0,30.0,,conduction
hofmann-0143,hofmann-316l-2026,316L Stainless Steel,300.0,600.0,80.0,20.0,0.0,,keyhole
hofmann-0144,hofmann-316l-2026,316L Stainless Steel,450.0,1500.0,140.0,20.0,30.0,,conduction
hofmann-0145,hofmann-316l-2026,316L Stainless Steel,425.0,525.0,110.0,20.0,60.0,,keyhole
hofmann-0146,hofmann-316l-2026,316L Stainless Steel,450.0,1500.0,50.0,20.0,0.0,,keyhole
hofmann-0147,hofmann-316l-2026,316L Stainless Steel,350.0,900.0,140.0,20.0,60.0,,conduction
hofmann-0148,hofmann-316l-2026,316L Stainless Steel,175.0,1125.0,50.0,20.0,60.0,,transition
hofmann-0149,hofmann-316l-2026,316L Stainless Steel,125.0,750.0,140.0,20.0,30.0,,conduction
hofmann-0150,hofmann-316l-2026,316L Stainless Steel,100.0,300.0,110.0,20.0,60.0,,conduction
hofmann-0151,hofmann-316l-2026,316L Stainless Steel,100.0,900.0,50.0,20.0,60.0,,transition
hofmann-0152,hofmann-316l-2026,316L Stainless Steel,200.0,900.0,140.0,20.0,0.0,,conduction
hofmann-0153,hofmann-316l-2026,316L Stainless Steel,450.0,750.0,80.0,20.0,60.0,,keyhole
hofmann-0154,hofmann-316l-2026,316L Stainless Steel,250.0,600.0,140.0,20.0,30.0,,conduction
hofmann-0155,hofmann-316l-2026,316L Stainless Steel,350.0,600.0,140.0,20.0,30.0,,transition
hofmann-0156,hofmann-316l-2026,316L Stainless Steel,75.0,750.0,80.0,20.0,0.0,,conduction
hofmann-0157,hofmann-316l-2026,316L Stainless Steel,400.0,600.0,140.0,20.0,60.0,,transition
hofmann-0158,hofmann-316l-2026,316L Stainless Steel,400.0,900.0,140.0,20.0,0.0,,transition
hofmann-0159,hofmann-316l-2026,316L Stainless Steel,375.0,375.0,110.0,20.0,60.0,,keyhole
hofmann-0160,hofmann-316l-2026,316L Stainless Steel,400.0,900.0,50.0,20.0,60.0,,keyhole
hofmann-0161,hofmann-316l-2026,316L Stainless Steel,200.0,1200.0,50.0,20.0,0.0,,keyhole
hofmann-0162,hofmann-316l-2026,316L Stainless Steel,475.0,750.0,110.0,20.0,30.0,,transition
hofmann-0163,hofmann-316l-2026,316L Stainless Steel,225.0,750.0,110.0,20.0,0.0,,conduction
hofmann-0164,hofmann-316l-2026,316L Stainless Steel,50.0,600.0,80.0,20.0,0.0,,conduction
hofmann-0165,hofmann-316l-2026,316L Stainless Steel,300.0,450.0,140.0,20.0,60.0,,transition
hofmann-0166,hofmann-316l-2026,316L Stainless Steel,500.0,900.0,140.0,20.0,30.0,,transition
hofmann-0167,hofmann-316l-2026,316L Stainless Steel,475.0,225.0,140.0,20.0,60.0,,keyhole
hofmann-0168,hofmann-316l-2026,316L Stainless Steel,350.0,450.0,140.0,20.0,60.0,,transition
hofmann-0169,hofmann-316l-2026,316L Stainless Steel,200.0,900.0,110.0,20.0,30.0,,conduction
hofmann-0170,hofmann-316l-2026,316L Stainless Steel,300.0,900.0,80.0,20.0,30.0,,transition
hofmann-0171,hofmann-316l-2026,316L Stainless Steel,375.0,225.0,140.0,20.0,60.0,,transition
hofmann-0172,hofmann-316l-2026,316L Stainless Steel,250.0,900.0,80.0,20.0,60.0,,transition
hofmann-0173,hofmann-316l-2026,316L Stainless Steel,300.0,600.0,140.0,20.0,0.0,,conduction
hofmann-0174,hofmann-316l-2026,316L Stainless Steel,325.0,450.0,140.0,20.0,30.0,,transition
hofmann-0175,hofmann-316l-2026,316L Stainless Steel,100.0,300.0,80.0,20.0,30.0,,transition
hofmann-0176,hofmann-316l-2026,316L Stainless Steel,450.0,300.0,140.0,20.0,60.0,,transition
hofmann-0177,hofmann-316l-2026,316L Stainless Steel,250.0,300.0,80.0,20.0,60.0,,keyhole
hofmann-0178,hofmann-316l-2026,316L Stainless Steel,275.0,1050.0,50.0,20.0,30.0,,keyhole
hofmann-0179,hofmann-316l-2026,316L Stainless Steel,150.0,1500.0,140.0,20.0,0.0,,conduction
hofmann-0180,hofmann-316l-2026,316L Stainless Steel,350.0,450.0,80.0,20.0,60.0,,keyhole
hofmann-0181,hofmann-316l-2026,316L Stainless Steel,300.0,450.0,80.0,20.0,0.0,,keyhole
hofmann-0182,hofmann-316l-2026,316L Stainless Steel,225.0,825.0,50.0,20.0,60.0,,keyhole
hofmann-0183,hofmann-316l-2026,316L Stainless Steel,325.0,900.0,80.0,20.0,30.0,,transition
hofmann-0184,hofmann-316l-2026,316L Stainless Steel,500.0,900.0,110.0,20.0,30.0,,transition
hofmann-0185,hofmann-316l-2026,316L Stainless Steel,325.0,375.0,140.0,20.0,60.0,,transition
hofmann-0186,hofmann-316l-2026,316L Stainless Steel,375.0,750.0,140.0,20.0,30.0,,transition
hofmann-0187,hofmann-316l-2026,316L Stainless Steel,200.0,600.0,80.0,20.0,0.0,,transition
hofmann-0188,hofmann-316l-2026,316L Stainless Steel,200.0,1050.0,80.0,20.0,0.0,,transition
hofmann-0189,hofmann-316l-2026,316L Stainless Steel,275.0,450.0,110.0,20.0,30.0,,transition
hofmann-0190,hofmann-316l-2026,316L Stainless Steel,200.0,1200.0,110.0,20.0,0.0,,conduction
hofmann-0191,hofmann-316l-2026,316L Stainless Steel,150.0,300.0,140.0,20.0,0.0,,conduction
hofmann-0192,hofmann-316l-2026,316L Stainless Steel,400.0,600.0,80.0,20.0,60.0,,keyhole
hofmann-0193,hofmann-316l-2026,316L Stainless Steel,175.0,450.0,140.0,20.0,30.0,,conduction
hofmann-0194,hofmann-316l-2026,316L Stainless Steel,400.0,1200.0,140.0,20.0,0.0,,conduction
hofmann-0195,hofmann-316l-2026,316L Stainless Steel,137.5,675.0,50.0,20.0,60.0,,transition
hofmann-0196,hofmann-316l-2026,316L Stainless Steel,250.0,300.0,80.0,20.0,0.0,,keyhole
hofmann-0197,hofmann-316l-2026,316L Stainless Steel,250.0,600.0,80.0,20.0,30.0,,transition
hofmann-0198,hofmann-316l-2026,316L Stainless Steel,125.0,450.0,140.0,20.0,30.0,,conduction
hofmann-0199,hofmann-316l-2026,316L Stainless Steel,300.0,450.0,110.0,20.0,60.0,,transition
hofmann-0200,hofmann-316l-2026,316L Stainless Steel,150.0,300.0,110.0,20.0,60.0,,conduction
hofmann-0201,hofmann-316l-2026,316L Stainless Steel,250.0,600.0,80.0,20.0,0.0,,transition
hofmann-0202,hofmann-316l-2026,316L Stainless Steel,325.0,1050.0,80.0,20.0,30.0,,transition
hofmann-0203,hofmann-316l-2026,316L Stainless Steel,150.0,1500.0,50.0,20.0,0.0,,transition
hofmann-0204,hofmann-316l-2026,316L Stainless Steel,225.0,1050.0,50.0,20.0,0.0,,keyhole
hofmann-0205,hofmann-316l-2026,316L Stainless Steel,300.0,900.0,80.0,20.0,0.0,,transition
hofmann-0206,hofmann-316l-2026,316L Stainless Steel,350.0,600.0,110.0,20.0,30.0,,transition
hofmann-0207,hofmann-316l-2026,316L Stainless Steel,350.0,975.0,80.0,20.0,60.0,,transition
hofmann-0208,hofmann-316l-2026,316L Stainless Steel,250.0,300.0,110.0,20.0,0.0,,transition
hofmann-0209,hofmann-316l-2026,316L Stainless Steel,350.0,600.0,80.0,20.0,60.0,,keyhole
hofmann-0210,hofmann-316l-2026,316L Stainless Steel,200.0,300.0,140.0,20.0,30.0,,conduction
hofmann-0211,hofmann-316l-2026,316L Stainless Steel,400.0,1200.0,140.0,20.0,30.0,,conduction
hofmann-0212,hofmann-316l-2026,316L Stainless Steel,200.0,600.0,140.0,20.0,0.0,,conduction
hofmann-0213,hofmann-316l-2026,316L Stainless Steel,100.0,300.0,110.0,20.0,30.0,,conduction
hofmann-0214,hofmann-316l-2026,316L Stainless Steel,200.0,600.0,80.0,20.0,30.0,,transition
hofmann-0215,hofmann-316l-2026,316L Stainless Steel,250.0,1050.0,80.0,20.0,0.0,,transition
hofmann-0216,hofmann-316l-2026,316L Stainless Steel,275.0,525.0,110.0,20.0,60.0,,transition
hofmann-0217,hofmann-316l-2026,316L Stainless Steel,150.0,300.0,110.0,20.0,60.0,,conduction
hofmann-0218,hofmann-316l-2026,316L Stainless Steel,100.0,750.0,50.0,20.0,60.0,,transition
hofmann-0219,hofmann-316l-2026,316L Stainless Steel,325.0,1050.0,50.0,20.0,30.0,,keyhole
hofmann-0220,hofmann-316l-2026,316L Stainless Steel,450.0,900.0,110.0,20.0,60.0,,transition
hofmann-0221,hofmann-316l-2026,316L Stainless Steel,475.0,225.0,140.0,20.0,60.0,,keyhole
hofmann-0222,hofmann-316l-2026,316L Stainless Steel,250.0,1050.0,50.0,20.0,60.0,,keyhole
hofmann-0223,hofmann-316l-2026,316L Stainless Steel,300.0,1200.0,140.0,20.0,0.0,,conduction
hofmann-0224,hofmann-316l-2026,316L Stainless Steel,150.0,300.0,140.0,20.0,60.0,,conduction
hofmann-0225,hofmann-316l-2026,316L Stainless Steel,300.0,300.0,140.0,20.0,30.0,,transition
hofmann-0226,hofmann-316l-2026,316L Stainless Steel,125.0,1350.0,80.0,20.0,0.0,,conduction
hofmann-0227,hofmann-316l-2026,316L Stainless Steel,200.0,300.0,110.0,20.0,0.0,,transition
hofmann-0228,hofmann-316l-2026,316L Stainless Steel,425.0,750.0,110.0,20.0,0.0,,transition
hofmann-0229,hofmann-316l-2026,316L Stainless Steel,175.0,450.0,50.0,20.0,30.0,,keyhole
hofmann-0230,hofmann-316l-2026,316L Stainless Steel,150.0,600.0,80.0,20.0,60.0,,transition
hofmann-0231,hofmann-316l-2026,316L Stainless Steel,425.0,375.0,140.0,20.0,60.0,,transition
hofmann-0232,hofmann-316l-2026,316L Stainless Steel,150.0,1200.0,140.0,20.0,0.0,,conduction
hofmann-0233,hofmann-316l-2026,316L Stainless Steel,200.0,1200.0,110.0,20.0,30.0,,conduction
hofmann-0234,hofmann-316l-2026,316L Stainless Steel,500.0,1200.0,110.0,20.0,0.0,,transition
hofmann-0235,hofmann-316l-2026,316L Stainless Steel,500.0,300.0,140.0,20.0,60.0,,keyhole
hofmann-0236,hofmann-316l-2026,316L Stainless Steel,300.0,1500.0,50.0,20.0,0.0,,keyhole
hofmann-0237,hofmann-316l-2026,316L Stainless Steel,150.0,600.0,110.0,20.0,0.0,,conduction
hofmann-0238,hofmann-316l-2026,316L Stainless Steel,250.0,300.0,80.0,20.0,30.0,,keyhole
hofmann-0239,hofmann-316l-2026,316L Stainless Steel,100.0,300.0,140.0,20.0,30.0,,conduction
hofmann-0240,hofmann-316l-2026,316L Stainless Steel,125.0,600.0,50.0,20.0,30.0,,transition
hofmann-0241,hofmann-316l-2026,316L Stainless Steel,50.0,900.0,50.0,20.0,0.0,,conduction
hofmann-0242,hofmann-316l-2026,316L Stainless Steel,225.0,1125.0,50.0,20.0,60.0,,keyhole
hofmann-0243,hofmann-316l-2026,316L Stainless Steel,225.0,975.0,50.0,20.0,60.0,,keyhole
hofmann-0244,hofmann-316l-2026,316L Stainless Steel,250.0,600.0,50.0,20.0,30.0,,keyhole
hofmann-0245,hofmann-316l-2026,316L Stainless Steel,100.0,900.0,50.0,20.0,0.0,,transition
hofmann-0246,hofmann-316l-2026,316L Stainless Steel,200.0,1200.0,50.0,20.0,60.0,,keyhole
hofmann-0247,hofmann-316l-2026,316L Stainless Steel,150.0,600.0,80.0,20.0,0.0,,transition
hofmann-0248,hofmann-316l-2026,316L Stainless Steel,100.0,600.0,80.0,20.0,30.0,,conduction
hofmann-0249,hofmann-316l-2026,316L Stainless Steel,400.0,1200.0,110.0,20.0,60.0,,transition
hofmann-0250,hofmann-316l-2026,316L Stainless Steel,300.0,750.0,50.0,20.0,60.0,,keyhole
hofmann-0251,hofmann-316l-2026,316L Stainless Steel,475.0,450.0,140.0,20.0,30.0,,transition
hofmann-0252,hofmann-316l-2026,316L Stainless Steel,350.0,1200.0,110.0,20.0,60.0,,transition
hofmann-0253,hofmann-316l-2026,316L Stainless Steel,325.0,750.0,50.0,20.0,0.0,,keyhole
hofmann-0254,hofmann-316l-2026,316L Stainless Steel,300.0,600.0,110.0,20.0,0.0,,transition
hofmann-0255,hofmann-316l-2026,316L Stainless Steel,250.0,1500.0,50.0,20.0,0.0,,keyhole
hofmann-0256,hofmann-316l-2026,316L Stainless Steel,200.0,1200.0,80.0,20.0,30.0,,transition
hofmann-0257,hofmann-316l-2026,316L Stainless Steel,400.0,1500.0,110.0,20.0,0.0,,transition
hofmann-0258,hofmann-316l-2026,316L Stainless Steel,300.0,600.0,140.0,20.0,30.0,,conduction
hofmann-0259,hofmann-316l-2026,316L Stainless Steel,350.0,900.0,140.0,20.0,0.0,,conduction
hofmann-0260,hofmann-316l-2026,316L Stainless Steel,50.0,300.0,50.0,20.0,60.0,,transition
hofmann-0261,hofmann-316l-2026,316L Stainless Steel,475.0,450.0,110.0,20.0,30.0,,keyhole
hofmann-0262,hofmann-316l-2026,316L Stainless Steel,400.0,1500.0,50.0,20.0,60.0,,keyhole
hofmann-0263,hofmann-316l-2026,316L Stainless Steel,400.0,1200.0,80.0,20.0,0.0,,keyhole
hofmann-0264,hofmann-316l-2026,316L Stainless Steel,225.0,750.0,110.0,20.0,30.0,,conduction
hofmann-0265,hofmann-316l-2026,316L Stainless Steel,300.0,1500.0,110.0,20.0,0.0,,conduction
hofmann-0266,hofmann-316l-2026,316L Stainless Steel,150.0,600.0,50.0,20.0,60.0,,keyhole
hofmann-0267,hofmann-316l-2026,316L Stainless Steel,150.0,450.0,110.0,20.0,60.0,,conduction
hofmann-0268,hofmann-316l-2026,316L Stainless Steel,250.0,1200.0,110.0,20.0,30.0,,conduction
hofmann-0269,hofmann-316l-2026,316L Stainless Steel,100.0,300.0,80.0,20.0,0.0,,transition
hofmann-0270,hofmann-316l-2026,316L Stainless Steel,425.0,750.0,80.0,20.0,0.0,,keyhole
hofmann-0271,hofmann-316l-2026,316L Stainless Steel,175.0,450.0,80.0,20.0,30.0,,transition
hofmann-0272,hofmann-316l-2026,316L Stainless Steel,250.0,750.0,50.0,20.0,60.0,,keyhole
hofmann-0273,hofmann-316l-2026,316L Stainless Steel,500.0,1200.0,80.0,20.0,60.0,,keyhole
hofmann-0274,hofmann-316l-2026,316L Stainless Steel,350.0,600.0,140.0,20.0,60.0,,transition
hofmann-0275,hofmann-316l-2026,316L Stainless Steel,150.0,600.0,50.0,20.0,0.0,,keyhole
hofmann-0276,hofmann-316l-2026,316L Stainless Steel,350.0,1500.0,80.0,20.0,60.0,,transition
hofmann-0277,hofmann-316l-2026,316L Stainless Steel,250.0,1200.0,50.0,20.0,60.0,,keyhole
hofmann-0278,hofmann-316l-2026,316L Stainless Steel,300.0,1200.0,110.0,20.0,0.0,,conduction
hofmann-0279,hofmann-316l-2026,316L Stainless Steel,375.0,450.0,140.0,20.0,30.0,,transition
hofmann-0280,hofmann-316l-2026,316L Stainless Steel,200.0,750.0,50.0,20.0,60.0,,keyhole
hofmann-0281,hofmann-316l-2026,316L Stainless Steel,350.0,1200.0,80.0,20.0,30.0,,transition
hofmann-0282,hofmann-316l-2026,316L Stainless Steel,100.0,600.0,80.0,20.0,30.0,,conduction
hofmann-0283,hofmann-316l-2026,316L Stainless Steel,225.0,525.0,50.0,20.0,60.0,,keyhole
hofmann-0284,hofmann-316l-2026,316L Stainless Steel,300.0,300.0,110.0,20.0,60.0,,transition
hofmann-0285,hofmann-316l-2026,316L Stainless Steel,275.0,750.0,110.0,20.0,0.0,,transition
hofmann-0286,hofmann-316l-2026,316L Stainless Steel,350.0,1500.0,110.0,20.0,0.0,,conduction
hofmann-0287,hofmann-316l-2026,316L Stainless Steel,250.0,1500.0,140.0,20.0,0.0,,conduction
hofmann-0288,hofmann-316l-2026,316L Stainless Steel,275.0,1050.0,110.0,20.0,0.0,,conduction
hofmann-0289,hofmann-316l-2026,316L Stainless Steel,200.0,1000.0,50.0,20.0,30.0,,keyhole
hofmann-0290,hofmann-316l-2026,316L Stainless Steel,425.0,1050.0,50.0,20.0,0.0,,keyhole
hofmann-0291,hofmann-316l-2026,316L Stainless Steel,500.0,900.0,80.0,20.0,60.0,,keyhole
hofmann-0292,hofmann-316l-2026,316L Stainless Steel,75.0,450.0,80.0,20.0,30.0,,conduction
hofmann-0293,hofmann-316l-2026,316L Stainless Steel,400.0,1500.0,80.0,20.0,0.0,,transition
hofmann-0294,hofmann-316l-2026,316L Stainless Steel,500.0,600.0,80.0,20.0,60.0,,keyhole
hofmann-0295,hofmann-316l-2026,316L Stainless Steel,275.0,750.0,50.0,20.0,30.0,,keyhole
hofmann-0296,hofmann-316l-2026,316L Stainless Steel,200.0,1500.0,50.0,20.0,60.0,,transition
hofmann-0297,hofmann-316l-2026,316L Stainless Steel,450.0,450.0,140.0,20.0,60.0,,transition
hofmann-0298,hofmann-316l-2026,316L Stainless Steel,400.0,1200.0,80.0,20.0,60.0,,keyhole
hofmann-0299,hofmann-316l-2026,316L Stainless Steel,325.0,1050.0,110.0,20.0,0.0,,transition
hofmann-0300,hofmann-316l-2026,316L Stainless Steel,125.0,450.0,110.0,20.0,30.0,,conduction
hofmann-0301,hofmann-316l-2026,316L Stainless Steel,100.0,1200.0,80.0,20.0,0.0,,conduction
hofmann-0302,hofmann-316l-2026,316L Stainless Steel,350.0,900.0,50.0,20.0,0.0,,keyhole
hofmann-0303,hofmann-316l-2026,316L Stainless Steel,300.0,750.0,80.0,20.0,60.0,,transition
hofmann-0304,hofmann-316l-2026,316L Stainless Steel,250.0,600.0,110.0,20.0,0.0,,transition
hofmann-0305,hofmann-316l-2026,316L Stainless Steel,150.0,600.0,140.0,20.0,30.0,,conduction
hofmann-0306,hofmann-316l-2026,316L Stainless Steel,150.0,1050.0,80.0,20.0,0.0,,conduction
hofmann-0307,hofmann-316l-2026,316L Stainless Steel,200.0,300.0,80.0,20.0,60.0,,keyhole
hofmann-0308,hofmann-316l-2026,316L Stainless Steel,500.0,1200.0,80.0,20.0,30.0,,keyhole
hofmann-0309,hofmann-316l-2026,316L Stainless Steel,275.0,225.0,140.0,20.0,60.0,,transition
hofmann-0310,hofmann-316l-2026,316L Stainless Steel,200.0,300.0,140.0,20.0,0.0,,conduction
hofmann-0311,hofmann-316l-2026,316L Stainless Steel,175.0,900.0,50.0,20.0,30.0,,keyhole
hofmann-0312,hofmann-316l-2026,316L Stainless Steel,300.0,1200.0,50.0,20.0,0.0,,keyhole
hofmann-0313,hofmann-316l-2026,316L Stainless Steel,400.0,300.0,140.0,20.0,30.0,,transition
hofmann-0314,hofmann-316l-2026,316L Stainless Steel,275.0,525.0,110.0,20.0,60.0,,transition
hofmann-0315,hofmann-316l-2026,316L Stainless Steel,200.0,1500.0,50.0,20.0,0.0,,transition
hofmann-0316,hofmann-316l-2026,316L Stainless Steel,250.0,300.0,140.0,20.0,60.0,,transition
hofmann-0317,hofmann-316l-2026,316L Stainless Steel,400.0,600.0,80.0,20.0,30.0,,keyhole
hofmann-0318,hofmann-316l-2026,316L Stainless Steel,425.0,525.0,140.0,20.0,60.0,,transition
hofmann-0319,hofmann-316l-2026,316L Stainless Steel,500.0,600.0,140.0,20.0,60.0,,transition
hofmann-0320,hofmann-316l-2026,316L Stainless Steel,250.0,1500.0,80.0,20.0,0.0,,transition
hofmann-0321,hofmann-316l-2026,316L Stainless Steel,250.0,1200.0,80.0,20.0,0.0,,transition
hofmann-0322,hofmann-316l-2026,316L Stainless Steel,375.0,1050.0,110.0,20.0,0.0,,transition
hofmann-0323,hofmann-316l-2026,316L Stainless Steel,200.0,1200.0,50.0,20.0,30.0,,keyhole
hofmann-0324,hofmann-316l-2026,316L Stainless Steel,375.0,525.0,110.0,20.0,60.0,,transition
hofmann-0325,hofmann-316l-2026,316L Stainless Steel,125.0,450.0,50.0,20.0,30.0,,keyhole
hofmann-0326,hofmann-316l-2026,316L Stainless Steel,50.0,300.0,50.0,20.0,0.0,,transition
hofmann-0327,hofmann-316l-2026,316L Stainless Steel,175.0,825.0,50.0,20.0,60.0,,keyhole
hofmann-0328,hofmann-316l-2026,316L Stainless Steel,425.0,450.0,80.0,20.0,30.0,,keyhole
hofmann-0329,hofmann-316l-2026,316L Stainless Steel,425.0,525.0,110.0,20.0,60.0,,keyhole
hofmann-0330,hofmann-316l-2026,316L Stainless Steel,175.0,1350.0,50.0,20.0,0.0,,transition
hofmann-0331,hofmann-316l-2026,316L Stainless Steel,125.0,1050.0,80.0,20.0,30.0,,conduction
hofmann-0332,hofmann-316l-2026,316L Stainless Steel,200.0,900.0,50.0,20.0,0.0,,keyhole
hofmann-0333,hofmann-316l-2026,316L Stainless Steel,125.0,975.0,50.0,20.0,60.0,,transition
hofmann-0334,hofmann-316l-2026,316L Stainless Steel,300.0,300.0,140.0,20.0,60.0,,transition
hofmann-0335,hofmann-316l-2026,316L Stainless Steel,100.0,600.0,140.0,20.0,30.0,,conduction
hofmann-0336,hofmann-316l-2026,316L Stainless Steel,350.0,300.0,110.0,20.0,0.0,,keyhole
hofmann-0337,hofmann-316l-2026,316L Stainless Steel,300.0,1500.0,50.0,20.0,60.0,,keyhole
hofmann-0338,hofmann-316l-2026,316L Stainless Steel,450.0,900.0,140.0,20.0,30.0,,transition
hofmann-0339,hofmann-316l-2026,316L Stainless Steel,225.0,450.0,50.0,20.0,30.0,,keyhole
hofmann-0340,hofmann-316l-2026,316L Stainless Steel,425.0,750.0,110.0,20.0,30.0,,transition
hofmann-0341,hofmann-316l-2026,316L Stainless Steel,100.0,1200.0,50.0,20.0,0.0,,transition
hofmann-0342,hofmann-316l-2026,316L Stainless Steel,225.0,750.0,80.0,20.0,30.0,,transition
hofmann-0343,hofmann-316l-2026,316L Stainless Steel,200.0,300.0,80.0,20.0,0.0,,keyhole
hofmann-0344,hofmann-316l-2026,316L Stainless Steel,375.0,1050.0,50.0,20.0,30.0,,keyhole
hofmann-0345,hofmann-316l-2026,316L Stainless Steel,375.0,1050.0,50.0,20.0,0.0,,keyhole
hofmann-0346,hofmann-316l-2026,316L Stainless Steel,100.0,1500.0,50.0,20.0,0.0,,conduction
hofmann-0347,hofmann-316l-2026,316L Stainless Steel,425.0,750.0,80.0,20.0,30.0,,keyhole
hofmann-0348,hofmann-316l-2026,316L Stainless Steel,150.0,600.0,110.0,20.0,30.0,,conduction
hofmann-0349,hofmann-316l-2026,316L Stainless Steel,300.0,900.0,80.0,20.0,60.0,,transition
hofmann-0350,hofmann-316l-2026,316L Stainless Steel,150.0,600.0,80.0,20.0,60.0,,transition
hofmann-0351,hofmann-316l-2026,316L Stainless Steel,200.0,300.0,110.0,20.0,30.0,,transition
hofmann-0352,hofmann-316l-2026,316L Stainless Steel,300.0,1050.0,80.0,20.0,0.0,,transition
hofmann-0353,hofmann-316l-2026,316L Stainless Steel,250.0,300.0,110.0,20.0,30.0,,transition
hofmann-0354,hofmann-316l-2026,316L Stainless Steel,400.0,1500.0,140.0,20.0,30.0,,conduction
hofmann-0355,hofmann-316l-2026,316L Stainless Steel,300.0,1200.0,110.0,20.0,30.0,,conduction
hofmann-0356,hofmann-316l-2026,316L Stainless Steel,450.0,900.0,50.0,20.0,60.0,,keyhole
hofmann-0357,hofmann-316l-2026,316L Stainless Steel,150.0,1200.0,110.0,20.0,0.0,,conduction
hofmann-0358,hofmann-316l-2026,316L Stainless Steel,175.0,750.0,80.0,20.0,0.0,,transition
hofmann-0359,hofmann-316l-2026,316L Stainless Steel,275.0,750.0,80.0,20.0,0.0,,transition
hofmann-0360,hofmann-316l-2026,316L Stainless Steel,300.0,600.0,110.0,20.0,30.0,,transition
hofmann-0361,hofmann-316l-2026,316L Stainless Steel,200.0,900.0,80.0,20.0,60.0,,transition
hofmann-0362,hofmann-316l-2026,316L Stainless Steel,150.0,900.0,110.0,20.0,30.0,,conduction
hofmann-0363,hofmann-316l-2026,316L Stainless Steel,375.0,450.0,110.0,20.0,30.0,,transition
hofmann-0364,hofmann-316l-2026,316L Stainless Steel,150.0,1200.0,50.0,20.0,0.0,,transition
hofmann-0365,hofmann-316l-2026,316L Stainless Steel,250.0,900.0,50.0,20.0,0.0,,keyhole
hofmann-0366,hofmann-316l-2026,316L Stainless Steel,275.0,750.0,140.0,20.0,30.0,,conduction
hofmann-0367,hofmann-316l-2026,316L Stainless Steel,500.0,300.0,80.0,20.0,60.0,,keyhole
hofmann-0368,hofmann-316l-2026,316L Stainless Steel,475.0,675.0,140.0,20.0,30.0,,transition
hofmann-0369,hofmann-316l-2026,316L Stainless Steel,300.0,450.0,50.0,20.0,60.0,,keyhole
hofmann-0370,hofmann-316l-2026,316L Stainless Steel,400.0,450.0,140.0,20.0,60.0,,transition
hofmann-0371,hofmann-316l-2026,316L Stainless Steel,350.0,750.0,80.0,20.0,60.0,,keyhole
hofmann-0372,hofmann-316l-2026,316L Stainless Steel,450.0,900.0,110.0,20.0,30.0,,transition
hofmann-0373,hofmann-316l-2026,316L Stainless Steel,225.0,750.0,140.0,20.0,30.0,,conduction
hofmann-0374,hofmann-316l-2026,316L Stainless Steel,450.0,1500.0,80.0,20.0,60.0,,keyhole
hofmann-0375,hofmann-316l-2026,316L Stainless Steel,225.0,1050.0,80.0,20.0,30.0,,transition
hofmann-0376,hofmann-316l-2026,316L Stainless Steel,225.0,375.0,110.0,20.0,60.0,,transition
hofmann-0377,hofmann-316l-2026,316L Stainless Steel,225.0,1350.0,80.0,20.0,0.0,,transition
hofmann-0378,hofmann-316l-2026,316L Stainless Steel,150.0,900.0,50.0,20.0,60.0,,transition
hofmann-0379,hofmann-316l-2026,316L Stainless Steel,400.0,1200.0,110.0,20.0,30.0,,transition
hofmann-0380,hofmann-316l-2026,316L Stainless Steel,300.0,300.0,110.0,20.0,0.0,,transition
hofmann-0381,hofmann-316l-2026,316L Stainless Steel,150.0,900.0,50.0,20.0,0.0,,transition
hofmann-0382,hofmann-316l-2026,316L Stainless Steel,250.0,600.0,140.0,20.0,0.0,,conduction
hofmann-0383,hofmann-316l-2026,316L Stainless Steel,200.0,600.0,110.0,20.0,0.0,,conduction
hofmann-0384,hofmann-316l-2026,316L Stainless Steel,325.0,225.0,140.0,20.0,60.0,,transition
hofmann-0385,hofmann-316l-2026,316L Stainless Steel,350.0,600.0,80.0,20.0,30.0,,keyhole
hofmann-0386,hofmann-316l-2026,316L Stainless Steel,225.0,450.0,140.0,20.0,30.0,,conduction
hofmann-0387,hofmann-316l-2026,316L Stainless Steel,350.0,900.0,110.0,20.0,0.0,,transition
hofmann-0388,hofmann-316l-2026,316L Stainless Steel,500.0,450.0,140.0,20.0,60.0,,transition
hofmann-0389,hofmann-316l-2026,316L Stainless Steel,325.0,450.0,80.0,20.0,30.0,,keyhole
hofmann-0390,hofmann-316l-2026,316L Stainless Steel,325.0,450.0,140.0,20.0,30.0,,transition
hofmann-0391,hofmann-316l-2026,316L Stainless Steel,150.0,900.0,50.0,20.0,30.0,,transition
hofmann-0392,hofmann-316l-2026,316L Stainless Steel,375.0,850.0,80.0,20.0,60.0,,keyhole
hofmann-0393,hofmann-316l-2026,316L Stainless Steel,225.0,525.0,110.0,20.0,60.0,,transition
hofmann-0394,hofmann-316l-2026,316L Stainless Steel,100.0,825.0,50.0,20.0,60.0,,transition
hofmann-0395,hofmann-316l-2026,316L Stainless Steel,200.0,1050.0,80.0,20.0,60.0,,transition
hofmann-0396,hofmann-316l-2026,316L Stainless Steel,125.0,750.0,110.0,20.0,0.0,,conduction
hofmann-0397,hofmann-316l-2026,316L Stainless Steel,400.0,300.0,110.0,20.0,30.0,,keyhole
hofmann-0398,hofmann-316l-2026,316L Stainless Steel,350.0,600.0,110.0,20.0,0.0,,transition
hofmann-0399,hofmann-316l-2026,316L Stainless Steel,475.0,750.0,140.0,20.0,30.0,,transition
hofmann-0400,hofmann-316l-2026,316L Stainless Steel,275.0,1350.0,80.0,20.0,0.0,,transition
hofmann-0401,hofmann-316l-2026,316L Stainless Steel,250.0,600.0,140.0,20.0,30.0,,conduction
hofmann-0402,hofmann-316l-2026,316L Stainless Steel,250.0,525.0,140.0,20.0,60.0,,conduction
hofmann-0403,hofmann-316l-2026,316L Stainless Steel,325.0,735.0,140.0,20.0,60.0,,conduction
hofmann-0404,hofmann-316l-2026,316L Stainless Steel,225.0,675.0,50.0,20.0,60.0,,keyhole
hofmann-0405,hofmann-316l-2026,316L Stainless Steel,350.0,1200.0,50.0,20.0,60.0,,keyhole
hofmann-0406,hofmann-316l-2026,316L Stainless Steel,350.0,900.0,110.0,20.0,30.0,,transition
hofmann-0407,hofmann-316l-2026,316L Stainless Steel,150.0,300.0,80.0,20.0,60.0,,transition
hofmann-0408,hofmann-316l-2026,316L Stainless Steel,350.0,300.0,140.0,20.0,30.0,,transition
hofmann-0409,hofmann-316l-2026,316L Stainless Steel,100.0,900.0,80.0,20.0,0.0,,conduction
hofmann-0410,hofmann-316l-2026,316L Stainless Steel,450.0,900.0,80.0,20.0,60.0,,keyhole
hofmann-0411,hofmann-316l-2026,316L Stainless Steel,475.0,375.0,140.0,20.0,60.0,,transition
hofmann-0412,hofmann-316l-2026,316L Stainless Steel,50.0,300.0,140.0,20.0,0.0,,conduction
hofmann-0413,hofmann-316l-2026,316L Stainless Steel,350.0,1200.0,80.0,20.0,60.0,,transition
hofmann-0414,hofmann-316l-2026,316L Stainless Steel,200.0,900.0,50.0,20.0,30.0,,keyhole
hofmann-0415,hofmann-316l-2026,316L Stainless Steel,350.0,600.0,140.0,20.0,0.0,,transition
hofmann-0416,hofmann-316l-2026,316L Stainless Steel,450.0,525.0,140.0,20.0,30.0,,transition
hofmann-0417,hofmann-316l-2026,316L Stainless Steel,150.0,300.0,140.0,20.0,60.0,,conduction
hofmann-0418,hofmann-316l-2026,316L Stainless Steel,500.0,600.0,140.0,20.0,0.0,,transition
hofmann-0419,hofmann-316l-2026,316L Stainless Steel,250.0,600.0,80.0,20.0,60.0,,transition
hofmann-0420,hofmann-316l-2026,316L Stainless Steel,225.0,750.0,50.0,20.0,30.0,,keyhole
hofmann-0421,hofmann-316l-2026,316L Stainless Steel,300.0,600.0,50.0,20.0,30.0,,keyhole
hofmann-0422,hofmann-316l-2026,316L Stainless Steel,75.0,900.0,50.0,20.0,30.0,,conduction
hofmann-0423,hofmann-316l-2026,316L Stainless Steel,175.0,750.0,140.0,20.0,30.0,,conduction
hofmann-0424,hofmann-316l-2026,316L Stainless Steel,275.0,750.0,110.0,20.0,30.0,,transition
hofmann-0425,hofmann-316l-2026,316L Stainless Steel,450.0,1500.0,50.0,20.0,60.0,,keyhole
hofmann-0426,hofmann-316l-2026,316L Stainless Steel,200.0,450.0,50.0,20.0,0.0,,keyhole
hofmann-0427,hofmann-316l-2026,316L Stainless Steel,175.0,525.0,50.0,20.0,60.0,,keyhole
hofmann-0428,hofmann-316l-2026,316L Stainless Steel,100.0,300.0,80.0,20.0,60.0,,transition
hofmann-0429,hofmann-316l-2026,316L Stainless Steel,150.0,300.0,80.0,20.0,60.0,,transition
hofmann-0430,hofmann-316l-2026,316L Stainless Steel,200.0,1500.0,80.0,20.0,0.0,,conduction
hofmann-0431,hofmann-316l-2026,316L Stainless Steel,425.0,450.0,140.0,20.0,30.0,,transition
hofmann-0432,hofmann-316l-2026,316L Stainless Steel,100.0,900.0,110.0,20.0,0.0,,conduction
hofmann-0433,hofmann-316l-2026,316L Stainless Steel,350.0,1200.0,140.0,20.0,30.0,,conduction
hofmann-0434,hofmann-316l-2026,316L Stainless Steel,400.0,600.0,110.0,20.0,60.0,,transition
hofmann-0435,hofmann-316l-2026,316L Stainless Steel,175.0,1050.0,80.0,20.0,30.0,,conduction
hofmann-0436,hofmann-316l-2026,316L Stainless Steel,150.0,900.0,80.0,20.0,0.0,,conduction
hofmann-0437,hofmann-316l-2026,316L Stainless Steel,100.0,600.0,50.0,20.0,60.0,,transition
hofmann-0438,hofmann-316l-2026,316L Stainless Steel,175.0,975.0,50.0,20.0,60.0,,keyhole
hofmann-0439,hofmann-316l-2026,316L Stainless Steel,400.0,600.0,140.0,20.0,30.0,,transition
hofmann-0440,hofmann-316l-2026,316L Stainless Steel,400.0,900.0,80.0,20.0,60.0,,keyhole
hofmann-0441,hofmann-316l-2026,316L Stainless Steel,500.0,1200.0,140.0,20.0,0.0,,transition
