Repository: canerganis/Metalliksa

<div align="center">

# Metalliksa

**An open research workstation for LPBF melt-pool and process-window screening, built so every result carries its evidence and limits.**

*Why it is different: it is designed so that each result shows its source, its evidence level and its limits.*
</div>
> **Project status: under active development (pre-1.0).** Interfaces, data formats and results can change. See [STATUS.md](STATUS.md) for the current state and [docs/GOOD_FIRST_ISSUES.md](docs/GOOD_FIRST_ISSUES.md) to help.

## Honest results

- **Keyhole benchmark:** screening compared with published X-ray measurements shows substantial regime and depth mismatches. It is a comparison, not a validation. [Benchmark and methods](docs/LPBF_KEYHOLE_BENCHMARK_2026-10-07.md).
- **Calibration v2 scorecard:** pre-registered; no cell is enabled. [Scorecard](docs/LPBF_CALIBRATION_SCORECARD_v2_2026-10-07.md) and [pre-registration](docs/LPBF_CALIBRATION_V2_PREREGISTRATION_2026-10-07.md).
- **Depth transfer between labs could not be shown on the datasets examined:** held-out depth errors are large and differ by source and alloy, so the app shows typical published-data error instead of a calibrated band. See the [held-out evaluation](docs/LPBF_CALIBRATION_HELDOUT_2026-10-06.md) and [PROOF.md](PROOF.md). The pre-declared depth experiments (Fabbro piston model, FV evaporation) and their gate results are on the research/depth branch: https://github.com/canerganis/metalliksa/tree/research/depth
- `experimentalValidation=false`. More in [Evidence and limits](#evidence-and-limits).

---

# Engineering benchmark archive

Raw payloads stay in ignored `raw/` directories; small provenance manifests are versioned. On 2026-09-15 three previously downloaded NIST mds2-2716 files were copied from the installation workspace to `nist-amb2022-03/raw/` and fingerprinted. The source copy was retained.

Run from the repository root:

```powershell
python -B python/benchmark_manifest.py data/benchmark/nist-amb2022-03/manifest.json
```

The verifier checks containment, duplicate paths, official source URL shape, bytes, local SHA-256 and the leading HDF5 signature. It does not parse full HDF5 arrays or prove publisher authenticity. A matching checksum establishes unchanged local bytes only. Raw camera signals remain ineligible for temperature validation or training until a reviewed calibration, spatial/time mapping and grouped split exist. This first adapter only supports the archived IN718 bare-plate input kinds.

## Pilot material decision

The founder selected **Ti-6Al-4V** on 2026-09-15. Machine, beam profile, powder lot, heat treatment, measured metrics and acceptance tolerances remain undecided. IN718 data exercise ingestion only and cannot validate Ti-6Al-4V predictions.

Ti-6Al-4V candidates to inspect before assigning holdouts:

- [NIST AMB2025-03](https://doi.org/10.18434/mds2-3734): PBF-LB Ti-6Al-4V high-cycle rotating-bending fatigue. Candidate for E04; fatigue data do not validate a melt-pool thermal field. Listed on the [official AM Bench data page](https://www.nist.gov/ambench/direct-am-bench-data-links-and-referencing-guidance).
- [CMU melt-pool variability dataset](https://doi.org/10.1184/R1/25696293): candidate for geometry comparisons, subject to matching process/measurement scope and source-file review.
- [NIST-hosted Ti-6Al-4V benchmark paper](https://tsapps.nist.gov/publication/get_pdf.cfm?pub_id=956754): candidate source for melt-pool/keyhole/absorptance experiments and the linked data record. No values have been transcribed or used for calibration here.

No candidate is marked accepted, independently validated, or part of the training set by merely appearing in this list.

## Wave 2 open datasets (2026-10-06)

All four were retrieved on 2026-10-06 without the data.nist.gov file server. Each folder's `LICENSE-ATTRIBUTION.md` gives the source URL, licence, byte count and SHA-256; `python/lpbf_public_datasets.py` pins every committed table and refuses changed bytes. They are compared in `docs/LPBF_DATASET_COMPARISON_2026-10-06.*` (`python/tools/lpbf_dataset_comparison.py --include-wave2`); this is a comparison, not validation.

- `ku-leuven-316l-ti64-2021/`: KU Leuven (Coen 2021) Figshare CSVs, CC0, committed unmodified under `source/`. Only the measured `w exp` / `d exp` / `R exp` columns and the authors' regime label are used; the model columns are excluded. The beam diameter is unverified (37.5 um carried from the IN718 record; 75 um re-run as a sensitivity).
- `lane-in625-amb2018-02/`: Lane et al. 2020 (AMB2018-02) Tables 3 and 4, IN625 bare-plate single tracks. AMMT cooling rates are flagged do-not-use in both tables (Table 3 footnote c; Table 4 AMMT classes repeat the AMMT-20 us values). The AMMT 137.9/179.2 W (Table 3) vs 150/195 W (Section 2 case definitions) question is unresolved: the Fig. 2 caption says the indicated powers are the applied laser power, but the Fig. 2 image was not read.

File: data/benchmark/nist-mds2-2923-in718/official/manifest.json
{
  "schema_version": 1,
  "dataset_id": "nist-mds2-2923-in718-supplement-v1",
  "version": "1.0.0",
  "material": "IN718",
  "process_scope": "bare-plate",
  "artifact_kind": "publisher-workbook-and-readme",
  "citation": "Weaver, Deisenroth, Mekhontsev, Heigel, and Lane (2023), Single-track laser scan cross-sectional micrographs on IN625 and IN718 bare plates with melt pool depth and width measurements, NIST, Version 1.0.0, DOI 10.18434/mds2-2923.",
  "files": [
    {
      "path": "2923_README.txt",
      "source_url": "https://data.nist.gov/od/ds/mds2-2923/2923_README.txt",
      "bytes": 8372,
      "sha256": "8b8fc00ce62915af3e0c91c138dc4d033c031d7758161fb9da0e8702fa621c39"
    },
    {
      "path": "Master_TrackList_Measurements.xlsx",
      "source_url": "https://data.nist.gov/od/ds/mds2-2923/Master_TrackList_Measurements.xlsx",
      "bytes": 59141,
      "sha256": "6cd32669f5c84cdb9e90890ba40ddc5548c85b0dbb95cf038f2f6fc69da67a52"
    }
  ],
  "measurements": [
    { "machine": "EOS M290", "beamDiameter_um": 80, "beamDiameterSource": "estimated", "laserPower_W": 285, "scanSpeed_mm_s": 960, "observationCount": 18, "meanWidth_um": 141.3363888888889, "widthStdDev_um": 2.7230069481860064, "expandedWidthUncertainty_k2_um": 5.92242143892606, "meanDepth_um": 122.3881111111111, "depthStdDev_um": 2.0901070867271194, "expandedDepthUncertainty_k2_um": 12.336597513789796 },
    { "machine": "AMMT", "beamDiameter_um": 63.1674432, "beamDiameterSource": "measured", "laserPower_W": 285, "scanSpeed_mm_s": 960, "observationCount": 12, "meanWidth_um": 133.30491666666666, "widthStdDev_um": 7.0344609466970605, "expandedWidthUncertainty_k2_um": 6.907150161832442, "meanDepth_um": 161.2254166666667, "depthStdDev_um": 17.931003122871175, "expandedDepthUncertainty_k2_um": 19.431272853783117 },
    { "machine": "AMMT", "beamDiameter_um": 70.09812, "beamDiameterSource": "measured", "laserPower_W": 285, "scanSpeed_mm_s": 960, "observationCount": 6, "meanWidth_um": 134.5585, "widthStdDev_um": 7.86782175064992, "expandedWidthUncertainty_k2_um": 8.979156593308359, "meanDepth_um": 131.41666666666669, "depthStdDev_um": 5.081998255279776, "expandedDepthUncertainty_k2_um": 13.966450317479932 },
    { "machine": "AMMT", "beamDiameter_um": 59.052, "beamDiameterSource": "measured", "laserPower_W": 285, "scanSpeed_mm_s": 960, "observationCount": 6, "meanWidth_um": 123.81766666666665, "widthStdDev_um": 3.3102313917106505, "expandedWidthUncertainty_k2_um": 5.900205345641692, "meanDepth_um": 177.49249999999998, "depthStdDev_um": 5.547964518632039, "expandedDepthUncertainty_k2_um": 18.477465097672606 },
    { "machine": "AMMT", "beamDiameter_um": 48.25168, "beamDiameterSource": "measured", "laserPower_W": 285, "scanSpeed_mm_s": 960, "observationCount": 6, "meanWidth_um": 111.65183333333333, "widthStdDev_um": 2.7892990099067307, "expandedWidthUncertainty_k2_um": 5.258186152829317, "meanDepth_um": 244.88783333333333, "depthStdDev_um": 2.61600484836452, "expandedDepthUncertainty_k2_um": 24.630114031400232 },
    { "machine": "AMMT", "beamDiameter_um": 74.34128, "beamDiameterSource": "measured", "laserPower_W": 285, "scanSpeed_mm_s": 960, "observationCount": 12, "meanWidth_um": 139.30666666666667, "widthStdDev_um": 7.033377480832289, "expandedWidthUncertainty_k2_um": 7.093732920694117, "meanDepth_um": 140.41341666666668, "depthStdDev_um": 5.9196714045526875, "expandedDepthUncertainty_k2_um": 14.533208147684654 }
  ]
}
