Repository: canerganis/Metalliksa

<div align="center">

# Metalliksa

**An open research workstation for LPBF melt-pool and process-window screening, built so every result carries its evidence and limits.**

*Why it is different: it is designed so that each result shows its source, its evidence level and its limits.*
</div>
> **Project status: under active development (pre-1.0).** Interfaces, data formats and results can change. See [STATUS.md](STATUS.md) for the current state and [docs/GOOD_FIRST_ISSUES.md](docs/GOOD_FIRST_ISSUES.md) to help.

## Honest results

- **Keyhole benchmark:** screening compared with published X-ray measurements shows substantial regime and depth mismatches. It is a comparison, not a validation. [Benchmark and methods](docs/LPBF_KEYHOLE_BENCHMARK_2026-10-07.md).
- **Calibration v2 scorecard:** pre-registered; no cell is enabled. [Scorecard](docs/LPBF_CALIBRATION_SCORECARD_v2_2026-10-07.md) and [pre-registration](docs/LPBF_CALIBRATION_V2_PREREGISTRATION_2026-10-07.md).
- **Depth transfer between labs could not be shown on the datasets examined:** held-out depth errors are large and differ by source and alloy, so the app shows typical published-data error instead of a calibrated band. See the [held-out evaluation](docs/LPBF_CALIBRATION_HELDOUT_2026-10-06.md) and [PROOF.md](PROOF.md). The pre-declared depth experiments (Fabbro piston model, FV evaporation) and their gate results are on the research/depth branch: https://github.com/canerganis/metalliksa/tree/research/depth
- `experimentalValidation=false`. More in [Evidence and limits](#evidence-and-limits).

---

# Engineering benchmark archive

Raw payloads stay in ignored `raw/` directories; small provenance manifests are versioned. On 2026-09-15 three previously downloaded NIST mds2-2716 files were copied from the installation workspace to `nist-amb2022-03/raw/` and fingerprinted. The source copy was retained.

Run from the repository root:

```powershell
python -B python/benchmark_manifest.py data/benchmark/nist-amb2022-03/manifest.json
```

The verifier checks containment, duplicate paths, official source URL shape, bytes, local SHA-256 and the leading HDF5 signature. It does not parse full HDF5 arrays or prove publisher authenticity. A matching checksum establishes unchanged local bytes only. Raw camera signals remain ineligible for temperature validation or training until a reviewed calibration, spatial/time mapping and grouped split exist. This first adapter only supports the archived IN718 bare-plate input kinds.

## Pilot material decision

The founder selected **Ti-6Al-4V** on 2026-09-15. Machine, beam profile, powder lot, heat treatment, measured metrics and acceptance tolerances remain undecided. IN718 data exercise ingestion only and cannot validate Ti-6Al-4V predictions.

Ti-6Al-4V candidates to inspect before assigning holdouts:

- [NIST AMB2025-03](https://doi.org/10.18434/mds2-3734): PBF-LB Ti-6Al-4V high-cycle rotating-bending fatigue. Candidate for E04; fatigue data do not validate a melt-pool thermal field. Listed on the [official AM Bench data page](https://www.nist.gov/ambench/direct-am-bench-data-links-and-referencing-guidance).
- [CMU melt-pool variability dataset](https://doi.org/10.1184/R1/25696293): candidate for geometry comparisons, subject to matching process/measurement scope and source-file review.
- [NIST-hosted Ti-6Al-4V benchmark paper](https://tsapps.nist.gov/publication/get_pdf.cfm?pub_id=956754): candidate source for melt-pool/keyhole/absorptance experiments and the linked data record. No values have been transcribed or used for calibration here.

No candidate is marked accepted, independently validated, or part of the training set by merely appearing in this list.

## Wave 2 open datasets (2026-10-06)

All four were retrieved on 2026-10-06 without the data.nist.gov file server. Each folder's `LICENSE-ATTRIBUTION.md` gives the source URL, licence, byte count and SHA-256; `python/lpbf_public_datasets.py` pins every committed table and refuses changed bytes. They are compared in `docs/LPBF_DATASET_COMPARISON_2026-10-06.*` (`python/tools/lpbf_dataset_comparison.py --include-wave2`); this is a comparison, not validation.

- `ku-leuven-316l-ti64-2021/`: KU Leuven (Coen 2021) Figshare CSVs, CC0, committed unmodified under `source/`. Only the measured `w exp` / `d exp` / `R exp` columns and the authors' regime label are used; the model columns are excluded. The beam diameter is unverified (37.5 um carried from the IN718 record; 75 um re-run as a sensitivity).
- `lane-in625-amb2018-02/`: Lane et al. 2020 (AMB2018-02) Tables 3 and 4, IN625 bare-plate single tracks. AMMT cooling rates are flagged do-not-use in both tables (Table 3 footnote c; Table 4 AMMT classes repeat the AMMT-20 us values). The AMMT 137.9/179.2 W (Table 3) vs 150/195 W (Section 2 case definitions) question is unresolved: the Fig. 2 caption says the indicated powers are the applied laser power, but the Fig. 2 image was not read.

File: data/benchmark/nist-mds2-2525-ti64-absorptance/derived/ti64-spot-absorptance-summary-v1.json
{
  "aluminium_challenge": {
    "material": "aluminium (NIST SRM 1241c)",
    "scan_average_absorption": {
      "material": "aluminium (NIST SRM 1241c)",
      "rows": [
        {
          "description": "Average Absorption before keyhole",
          "std_dev": 0.08,
          "std_dev_unit": "%",
          "unit": "%",
          "value": 23.8
        },
        {
          "description": "Average Absorption during keyhole",
          "std_dev": 1.5,
          "std_dev_unit": "%",
          "unit": "%",
          "value": 43.3
        },
        {
          "description": "Standard Deviation of Absorption during keyhole",
          "std_dev": 1.14,
          "std_dev_unit": "%",
          "unit": "%",
          "value": 7.12
        },
        {
          "description": "Melt Pool Depth - Maximum",
          "std_dev": 0.4,
          "std_dev_unit": "micrometer",
          "unit": "micrometer",
          "value": 88.8
        },
        {
          "description": "Melt Pool Width - Maximum",
          "std_dev": 16.08,
          "std_dev_unit": "micrometer",
          "unit": "micrometer",
          "value": 326.0
        },
        {
          "description": "Solidification Rate",
          "std_dev": 0.019,
          "std_dev_unit": "m/s",
          "unit": "m/s",
          "value": 0.191
        }
      ]
    },
    "scan_tda_summary": {
      "before_keyhole_mean_pct": 23.9462,
      "before_keyhole_n": 12500,
      "before_keyhole_std_pct": 0.629621,
      "before_keyhole_window_ms": [
        0.05,
        0.55
      ],
      "datafile_name": "190613_Al2c_061_CW85",
      "during_keyhole_mean_pct": 42.124,
      "during_keyhole_n": 32264,
      "during_keyhole_std_pct": 6.99319,
      "during_keyhole_window_ms": [
        0.7,
        2.0
      ],
      "input_power_median_W": 472.624,
      "laser_on_end_s": 0.00199052,
      "laser_on_start_s": -4e-08,
      "material": "aluminium (NIST SRM 1241c)",
      "row_count": 58131,
      "transition_time_ms": 0.6,
      "window_definition": "Windows are measured from the first sample with input power above the laser-on threshold. They are local analysis windows chosen in this module, not NIST-published phase boundaries; NIST publishes before/during-keyhole averages only for the aluminium challenge tables."
    },
    "spot_average_absorption": {
      "material": "aluminium (NIST SRM 1241c)",
      "rows": [
        {
          "description": "Average Absorption before keyhole",
          "std_dev": 0.3,
          "std_dev_unit": "%",
          "unit": "%",
          "value": 23.9
        },
        {
          "description": "Average Absorption during keyhole",
          "std_dev": 3.9,
          "std_dev_unit": "%",
          "unit": "%",
          "value": 64.1
        },
        {
          "description": "Standard Deviation of Absorption during keyhole",
          "std_dev": 0.8,
          "std_dev_unit": "%",
          "unit": "%",
          "value": 10.21
        },
        {
          "description": "Solidification Rate",
          "std_dev": 0.03,
          "std_dev_unit": "m/s",
          "unit": "m/s",
          "value": 0.46
        }
      ]
    },
    "spot_melt_pool_width": {
      "material": "aluminium (NIST SRM 1241c)",
      "max_width_um": 515.274,
      "melt_pool_width_um": [
        0.0,
        107.18,
        122.696,
        144.826,
        159.708,
        165.07,
        173.144,
        184.418,
        192.169,
        199.264,
        202.377,
        212.185,
        219.554,
        223.984,
        240.241,
        248.084,
        261.656,
        272.373,
        276.394,
        281.73,
        293.158,
        301.745,
        317.406,
        329.095,
        317.613,
        316.014,
        317.134,
        319.473,
        327.831,
        328.047,
        330.796,
        330.916,
        331.883,
        337.939,
        346.46,
        350.544,
        350.142,
        355.026,
        361.408,
        369.834,
        377.603,
        382.644,
        389.769,
        384.375,
        393.731,
        392.615,
        399.167,
        400.767,
        396.498,
        395.782,
        376.514,
        402.697,
        406.418,
        416.162,
        414.197,
        413.887,
        440.181,
        425.063,
        424.633,
        426.741,
        424.994,
        435.738,
        428.835,
        421.672,
        431.82,
        431.23,
        448.781,
        456.969,
        448.31,
        440.163,
        425.799,
        443.461,
        461.948,
        453.637,
        443.84,
        461.612,
        457.933,
        457.281,
        447.93,
        463.661,
        473.919,
        504.05,
        507.873,
        475.678,
        490.916,
        500.662,
        505.152,
        494.408,
        500.631,
        505.595,
        504.98,
        497.701,
        508.562,
        505.921,
        505.041,
        515.274,
        502.459,
        474.948,
        503.201
      ],
      "placeholder_rows": 40,
      "row_count": 99,
      "time_s": [
        0.0,
        2e-05,
        4e-05,
        6e-05,
        8e-05,
        0.0001,
        0.00012,
        0.00014,
        0.00016,
        0.00018,
        0.0002,
        0.00022,
        0.00024,
        0.00026,
        0.00028,
        0.0003,
        0.00032,
        0.00034,
        0.00036,
        0.00038,
        0.0004,
        0.00042,
        0.00044,
        0.00046,
        0.00048,
        0.0005,
        0.00052,
        0.00054,
        0.00056,
        0.00058,
        0.0006,
        0.00062,
        0.00064,
        0.00066,
        0.00068,
        0.0007,
        0.00072,
        0.00074,
        0.00076,
        0.00078,
        0.0008,
        0.00082,
        0.00084,
        0.00086,
        0.00088,
        0.0009,
        0.00092,
        0.00094,
        0.00096,
        0.00098,
        0.001,
        0.00102,
        0.00104,
        0.00106,
        0.00108,
        0.0011,
        0.00112,
        0.00114,
        0.00116,
        0.00118,
        0.0012,
        0.00122,
        0.00124,
        0.00126,
        0.00128,
        0.0013,
        0.00132,
        0.00134,
        0.00136,
        0.00138,
        0.0014,
        0.00142,
        0.00144,
        0.00146,
        0.00148,
        0.0015,
        0.00152,
        0.00154,
        0.00156,
        0.00158,
        0.0016,
        0.00162,
        0.00164,
        0.00166,
        0.00168,
        0.0017,
        0.00172,
        0.00174,
        0.00176,
        0.00178,
        0.0018,
        0.00182,
        0.00184,
        0.00186,
        0.00188,
        0.0019,
        0.00192,
        0.00194,
        0.00196
      ],
      "time_step_s": 2e-05,
      "untimed_width_um": [
        505.283
      ]
    },
    "spot_tda_summary": {
      "before_keyhole_mean_pct": 24.3055,
      "before_keyhole_n": 2501,
      "before_keyhole_std_pct": 0.819403,
      "before_keyhole_window_ms": [
        0.05,
        0.15
      ],
      "datafile_name": "190613_Al2g_065_CW90",
      "during_keyhole_mean_pct": 69.4207,
      "during_keyhole_n": 42303,
      "during_keyhole_std_pct": 9.39995,
      "during_keyhole_window_ms": [
        0.3,
        2.0
      ],
      "input_power_median_W": 501.028,
      "laser_on_end_s": 0.0019922,
      "laser_on_start_s": 8e-08,
      "material": "aluminium (NIST SRM 1241c)",
      "row_count": 51750,
      "transition_time_ms": 0.2,
      "window_definition": "Windows are measured from the first sample with input power above the laser-on threshold. They are local analysis windows chosen in this module, not NIST-published phase boundaries; NIST publishes before/during-keyhole averages only for the aluminium challenge tables."
    }
  },
  "datasetId": "nist-mds2-2525-ti64-absorptance-v1",
  "evidence": {
    "experimentalValidation": false,
    "measured_for": "NIST experiment only",
    "modelAcceptance": false
  },
  "kind": "locally-derived-summary-of-publisher-absorptance-tables",
  "schemaVersion": 1,
  "sourceFiles": {
    "Al_Scan_AA_MWD_ASR_Results.csv": "d3732fcddaaee046105aa90eb82547ffd0fe61edb425fc1e8f019c6f73ed0b4d",
    "Al_Scan_TDA_v2_Results.csv": "3af3478b463b867ed3c78ef6e60c75f9d613607b236933f3f9df08113884a6a8",
    "Al_Spot_AA_ASR_Results.csv": "4429f08ff3f571ab871fdbaf072e0c67aaef346259a3f2ca8744927ad6419ffb",
    "Al_Spot_TDA_Results.csv": "3f0b6812f98535f5ffbb0e2fed31f084ad9a7f9cc393c04a43ed57f0bb14bf69",
    "Al_Spot_TDW_Results.csv": "06b280222eab5f82eb9dcfb0689f20a5011c16e115548cd94ce120e5a97b4f5c",
    "Spot on Bare Metal_Calibrated Absorption Data.csv": "0e96b220852d762fde846e406cc44c6fc874cef22e7e41db7f4025dbcc9ca274"
  },
  "ti64_spot": {
    "absorbed_energy_J": 0.100839,
    "absorbed_uncertainty_median_W": 1.15838,
    "bins_50us": [
      [
        0.0,
        31.0137,
        1250
      ],
      [
        0.05,
        32.9714,
        1250
      ],
      [
        0.1,
        32.9428,
        1251
      ],
      [
        0.15,
        32.7559,
        1249
      ],
      [
        0.2,
        33.2393,
        1251
      ],
      [
        0.25,
        32.8045,
        1250
      ],
      [
        0.3,
        32.7804,
        1250
      ],
      [
        0.35,
        32.5874,
        1249
      ],
      [
        0.4,
        32.2576,
        1251
      ],
      [
        0.45,
        32.2089,
        1250
      ],
      [
        0.5,
        31.9281,
        1249
      ],
      [
        0.55,
        31.7002,
        1251
      ],
      [
        0.6,
        31.7777,
        1250
      ],
      [
        0.65,
        32.004,
        1250
      ],
      [
        0.7,
        32.2986,
        1250
      ],
      [
        0.75,
        32.811,
        1249
      ],
      [
        0.8,
        33.3107,
        1251
      ],
      [
        0.85,
        48.251,
        1250
      ],
      [
        0.9,
        54.954,
        1250
      ],
      [
        0.95,
        57.1405,
        1250
      ],
      [
        1.0,
        56.5624,
        1250
      ],
      [
        1.05,
        56.1558,
        1249
      ],
      [
        1.1,
        57.3596,
        1251
      ],
      [
        1.15,
        58.4658,
        1250
      ],
      [
        1.2,
        59.1604,
        1250
      ],
      [
        1.25,
        62.5412,
        1250
      ],
      [
        1.3,
        62.4404,
        1249
      ],
      [
        1.35,
        60.3192,
        1251
      ],
      [
        1.4,
        61.5818,
        1250
      ],
      [
        1.45,
        65.4938,
        1250
      ],
      [
        1.5,
        64.189,
        1250
      ],
      [
        1.55,
        64.3927,
        1249
      ],
      [
        1.6,
        63.8692,
        1251
      ],
      [
        1.65,
        65.4244,
        1250
      ],
      [
        1.7,
        64.6191,
        1250
      ],
      [
        1.75,
        64.6605,
        1250
      ],
      [
        1.8,
        66.2955,
        1250
      ],
      [
        1.85,
        65.8534,
        1250
      ],
      [
        1.9,
        64.9855,
        1250
      ],
      [
        1.95,
        67.7163,
        1250
      ],
      [
        2.0,
        52.7033,
        219
      ]
    ],
    "case": "stationary beam, ~2 ms pulse, ~102 W, bare polished metal, argon",
    "energy_coupling_fraction": 0.494,
    "input_energy_J": 0.204127,
    "input_power_median_W": 101.869,
    "input_power_p10_W": 100.501,
    "input_power_p90_W": 103.105,
    "keyhole_mean_pct": 62.0075,
    "keyhole_n": 27500,
    "keyhole_std_pct": 7.09085,
    "keyhole_window_ms": [
      0.9,
      2.0
    ],
    "laser_on_end_s": 0.00200876,
    "laser_on_start_s": 0.0,
    "laser_on_threshold_W": 50.0,
    "material": "Ti-6Al-4V (NIST SRM 654b)",
    "pre_keyhole_mean_pct": 32.4712,
    "pre_keyhole_n": 18750,
    "pre_keyhole_std_pct": 1.4509,
    "pre_keyhole_window_ms": [
      0.05,
      0.8
    ],
    "transition_rule": "first 50 us bin whose mean relative absorption exceeds the pre-keyhole mean by 10 percentage points",
    "transition_time_ms": 0.85,
    "window_definition": "Windows are measured from the first sample with input power above the laser-on threshold. They are local analysis windows chosen in this module, not NIST-published phase boundaries; NIST publishes before/during-keyhole averages only for the aluminium challenge tables."
  },
  "unavailable": [
    {
      "bytes": 6657476,
      "file": "Scan on Bare Metal_Calibrated Absorption Data.csv",
      "reason": "NIST download timed out; no Internet Archive snapshot with the official SHA-256 was available on 2026-10-06",
      "sha256": "1c64f24e84c274d9f9ae27fb09e79b86cda2fda5bee4b67da3567c8a59ca499d",
      "source_url": "https://data.nist.gov/od/ds/mds2-2525/Scan%20on%20Bare%20Metal_Calibrated%20Absorption%20Data.csv",
      "status": "unavailable"
    },
    {
      "bytes": 388131,
      "file": "Absorption_Uncertainty_Analysis.pdf",
      "reason": "NIST download timed out; no Internet Archive snapshot with the official SHA-256 was available on 2026-10-06",
      "sha256": "98ead678e3a8f6696650302dbf29660f2a886a62ba677453dd130c222755e28d",
      "source_url": "https://data.nist.gov/od/ds/mds2-2525/Absorption_Uncertainty_Analysis.pdf",
      "status": "unavailable"
    }
  ]
}
