Repository: canerganis/Metalliksa

<div align="center">

# Metalliksa

**An open research workstation for LPBF melt-pool and process-window screening, built so every result carries its evidence and limits.**

*Why it is different: it is designed so that each result shows its source, its evidence level and its limits.*
</div>
> **Project status: under active development (pre-1.0).** Interfaces, data formats and results can change. See [STATUS.md](STATUS.md) for the current state and [docs/GOOD_FIRST_ISSUES.md](docs/GOOD_FIRST_ISSUES.md) to help.

## Honest results

- **Keyhole benchmark:** screening compared with published X-ray measurements shows substantial regime and depth mismatches. It is a comparison, not a validation. [Benchmark and methods](docs/LPBF_KEYHOLE_BENCHMARK_2026-10-07.md).
- **Calibration v2 scorecard:** pre-registered; no cell is enabled. [Scorecard](docs/LPBF_CALIBRATION_SCORECARD_v2_2026-10-07.md) and [pre-registration](docs/LPBF_CALIBRATION_V2_PREREGISTRATION_2026-10-07.md).
- **Depth transfer between labs could not be shown on the datasets examined:** held-out depth errors are large and differ by source and alloy, so the app shows typical published-data error instead of a calibrated band. See the [held-out evaluation](docs/LPBF_CALIBRATION_HELDOUT_2026-10-06.md) and [PROOF.md](PROOF.md). The pre-declared depth experiments (Fabbro piston model, FV evaporation) and their gate results are on the research/depth branch: https://github.com/canerganis/metalliksa/tree/research/depth
- `experimentalValidation=false`. More in [Evidence and limits](#evidence-and-limits).

---

### Compare keyhole screening with published measurements

The keyhole benchmark puts the app's existing screening beside published X-ray and other reported measurements, recording digitization uncertainty and unavailable source deta

# Metalliksa documentation map

This directory contains the maintained product and engineering documentation. The generated `graft/` tree is a source snapshot for inspection and is not the documentation authority.

## Start here

- [Project README](../README.md) — setup, commands, and the current product scope.
- [Product overview](PRODUCT_OVERVIEW.md) — product goal, user and customer hypotheses, current scope, and validation needs.
- [Research workstation](RESEARCH_WORKSTATION.md) — workspace structure, shared state, research registry, and evidence boundaries.
- [Scientific research vision](SCIENTIFIC_RESEARCH_VISION.md) — candidate research directions for discriminating LPBF physics hypotheses, discovering model discrepancy, and proposing measurements.
- [LPBF engineering](LPBF_ENGINEERING.md) — thermal model contract, execution modes, verification, and known limitations.
- [UQ evidence](UQ_EVIDENCE.md) — uncertainty-quantification scope and what the worksheets do not establish.
- [Module evidence inventory](MODULE_EVIDENCE_INVENTORY.md) — dated software evidence snapshot; runtime registry and current proof are authoritative for live status.

## Governing project documents

These files live at the repository root because they apply across the whole application:

- [AGENTS.md](../AGENTS.md) — instructions for agents and contributors.
- [RULES.md](../RULES.md) — project governance and validation gates.
- [ROADMAP.md](../ROADMAP.md) — current implementation position and remaining product gaps.
- [SCHEMA.md](archive/SCHEMA.md) — data and API contracts.
- [STANDARDS.md](archive/STANDARDS.md) — standards and qualification reference.
- [PROCESS_PROTOCOLS.md](archive/PROCESS_PROTOCOLS.md) — laboratory and production procedures.
- [GLOSSARY.md](archive/GLOSSARY.md) — terminology.
- [KNOWLEDGE.md](archive/KNOWLEDGE.md) — domain knowledge and reference formulations.

## Evidence and history

- [PROOF.md](../PROOF.md) — dated verification and proof entries. It records what was tested; it is not a release certificate.
- [Session log](../sonkayıtlar/LOG.md) — operational work history, newest entry first.
- [Architecture audit](archive/LPBF_ARCHITECTURE_AUDIT_2026-09-21.md) — bounded architecture review.
- [Archived planning documents](archive/README.md) — superseded roadmaps and dated handoffs retained for provenance.

## Authority and maintenance rules

1. Runtime behavior and schemas are authoritative over descriptive prose when they differ.
2. A claim of validation requires a matching entry in `PROOF.md`; a source citation alone is not validation.
3. `PROOF.md` and `sonkayıtlar/LOG.md` are append/prepend records respectively; do not rewrite their history to make it look cleaner.
4. Keep generated source snapshots under `graft/`; do not link to them as user-facing documentation.
5. When a document describes a limitation, keep the limitation visible until the corresponding implementation and evidence exist.
6. Update a canonical document before creating another one for the same purpose. Keep dated protocols, proofs and handoffs only when they preserve reproducibility or an active continuation; do not present them as current product scope.

File: docs/research/machcal/calib-proto/rows.json (part 1 of 6)
[
{
"rowId": "hofmann-0001",
"source": "hofmann-316l-2026",
"material": "316L Stainless Steel",
"power_W": 500.0,
"speed_mm_s": 900.0,
"beamDiameter_um": 110.0,
"preheat_C": 20.0,
"layer_um": 0.0,
"W": 211.662,
"D": 93.881,
"balling": 1,
"publishedLabel": null,
"harnessLabel": "balling-flagged"
},
{
"rowId": "hofmann-0002",
"source": "hofmann-316l-2026",
"material": "316L Stainless Steel",
"power_W": 200.0,
"speed_mm_s": 1200.0,
"beamDiameter_um": 50.0,
"preheat_C": 20.0,
"layer_um": 30.0,
"W": 101.831,
"D": 65.52,
"balling": 0,
"publishedLabel": null,
"harnessLabel": "keyhole"
},
{
"rowId": "hofmann-0003",
"source": "hofmann-316l-2026",
"material": "316L Stainless Steel",
"power_W": 175.0,
"speed_mm_s": 750.0,
"beamDiameter_um": 50.0,
"preheat_C": 20.0,
"layer_um": 30.0,
"W": 112.2,
"D": 137.4,
"balling": 1,
"publishedLabel": null,
"harnessLabel": "balling-flagged"
},
{
"rowId": "hofmann-0004",
"source": "hofmann-316l-2026",
"material": "316L Stainless Steel",
"power_W": 350.0,
"speed_mm_s": 1500.0,
"beamDiameter_um": 140.0,
"preheat_C": 20.0,
"layer_um": 30.0,
"W": 158.97,
"D": 31.425,
"balling": 1,
"publishedLabel": null,
"harnessLabel": "balling-flagged"
},
{
"rowId": "hofmann-0005",
"source": "hofmann-316l-2026",
"material": "316L Stainless Steel",
"power_W": 100.0,
"speed_mm_s": 900.0,
"beamDiameter_um": 80.0,
"preheat_C": 20.0,
"layer_um": 30.0,
"W": 115.9,
"D": 12.5,
"balling": 1,
"publishedLabel": null,
"harnessLabel": "balling-flagged"
},
{
"rowId": "hofmann-0006",
"source": "hofmann-316l-2026",
"material": "316L Stainless Steel",
"power_W": 200.0,
"speed_mm_s": 300.0,
"beamDiameter_um": 140.0,
"preheat_C": 20.0,
"layer_um": 60.0,
"W": 206.0,
"D": 94.9,
"balling": 0,
"publishedLabel": null,
"harnessLabel": "conduction"
},
{
"rowId": "hofmann-0007",
"source": "hofmann-316l-2026",
"material": "316L Stainless Steel",
"power_W": 200.0,
"speed_mm_s": 1500.0,
"beamDiameter_um": 140.0,
"preheat_C": 20.0,
"layer_um": 0.0,
"W": 158.6,
"D": 29.0,
"balling": 0,
"publishedLabel": null,
"harnessLabel": "conduction"
},
{
"rowId": "hofmann-0008",
"source": "hofmann-316l-2026",
"material": "316L Stainless Steel",
"power_W": 250.0,
"speed_mm_s": 300.0,
"beamDiameter_um": 50.0,
"preheat_C": 20.0,
"layer_um": 60.0,
"W": 155.7,
"D": 473.2,
"balling": 0,
"publishedLabel": null,
"harnessLabel": "keyhole"
},
{
"rowId": "hofmann-0009",
"source": "hofmann-316l-2026",
"material": "316L Stainless Steel",
"power_W": 300.0,
"speed_mm_s": 600.0,
"beamDiameter_um": 50.0,
"preheat_C": 20.0,
"layer_um": 0.0,
"W": 138.2,
"D": 263.1,
"balling": 0,
"publishedLabel": null,
"harnessLabel": "keyhole"
},
{
"rowId": "hofmann-0010",
"source": "hofmann-316l-2026",
"material": "316L Stainless Steel",
"power_W": 250.0,
"speed_mm_s": 900.0,
"beamDiameter_um": 80.0,
"preheat_C": 20.0,
"layer_um": 0.0,
"W": 121.38,
"D": 81.69,
"balling": 0,
"publishedLabel": null,
"harnessLabel": "transition"
},
{
"rowId": "hofmann-0011",
"source": "hofmann-316l-2026",
"material": "316L Stainless Steel",
"power_W": 350.0,
"speed_mm_s": 600.0,
"beamDiameter_um": 80.0,
"preheat_C": 20.0,
"layer_um": 0.0,
"W": 182.4,
"D": 135.7,
"balling": 0,
"publishedLabel": null,
"harnessLabel": "keyhole"
},
{
"rowId": "hofmann-0012",
"source": "hofmann-316l-2026",
"material": "316L Stainless Steel",
"power_W": 200.0,
"speed_mm_s": 1200.0,
"beamDiameter_um": 80.0,
"preheat_C": 20.0,
"layer_um": 0.0,
"W": 106.76,
"D": 43.027,
"balling": 0,
"publishedLabel": null,
"harnessLabel": "transition"
},
{
"rowId": "hofmann-0013",
"source": "hofmann-316l-2026",
"material": "316L Stainless Steel",
"power_W": 400.0,
"speed_mm_s": 900.0,
"beamDiameter_um": 140.0,
"preheat_C": 20.0,
"layer_um": 60.0,
"W": 185.47,
"D": 47.544,
"balling": 1,
"publishedLabel": null,
"harnessLabel": "balling-flagged"
},
{
"rowId": "hofmann-0014",
"source": "hofmann-316l-2026",
"material": "316L Stainless Steel",
"power_W": 400.0,
"speed_mm_s": 900.0,
"beamDiameter_um": 80.0,
"preheat_C": 20.0,
"layer_um": 0.0,
"W": 175.95,
"D": 94.82,
"balling": 1,
"publishedLabel": null,
"harnessLabel": "balling-flagged"
},
{
"rowId": "hofmann-0015",
"source": "hofmann-316l-2026",
"material": "316L Stainless Steel",
"power_W": 200.0,
"speed_mm_s": 750.0,
"beamDiameter_um": 80.0,
"preheat_C": 20.0,
"layer_um": 60.0,
"W": 127.2,
"D": 67.3,
"balling": 0,
"publishedLabel": null,
"harnessLabel": "transition"
},
{
"rowId": "hofmann-0016",
"source": "hofmann-316l-2026",
"material": "316L Stainless Steel",
"power_W": 400.0,
"speed_mm_s": 300.0,
"beamDiameter_um": 80.0,
"preheat_C": 20.0,
"layer_um": 0.0,
"W": 229.2,
"D": 483.3,
"balling": 0,
"publishedLabel": null,
"harnessLabel": "keyhole"
},
{
"rowId": "hofmann-0017",
"source": "hofmann-316l-2026",
"material": "316L Stainless Steel",
"power_W": 150.0,
"speed_mm_s": 1200.0,
"beamDiameter_um": 80.0,
"preheat_C": 20.0,
"layer_um": 30.0,
"W": 100.3,
"D": 20.537,
"balling": 0,
"publishedLabel": null,
"harnessLabel": "conduction"
},
{
"rowId": "hofmann-0018",
"source": "hofmann-316l-2026",
"material": "316L Stainless Steel",
"power_W": 450.0,
"speed_mm_s": 1200.0,
"beamDiameter_um": 110.0,
"preheat_C": 20.0,
"layer_um": 0.0,
"W": 187.697,
"D": 70.75,
"balling": 1,
"publishedLabel": null,
"harnessLabel": "balling-flagged"
},
{
"rowId": "hofmann-0019",
"source": "hofmann-316l-2026",
"material": "316L Stainless Steel",
"power_W": 150.0,
"speed_mm_s": 1050.0,
"beamDiameter_um": 50.0,
"preheat_C": 20.0,
"layer_um": 60.0,
"W": 100.1,
"D": 47.2,
"balling": 1,
"publishedLabel": null,
"harnessLabel": "balling-flagged"
},
{
"rowId": "hofmann-0020",
"source": "hofmann-316l-2026",
"material": "316L Stainless Steel",
"power_W": 475.0,
"speed_mm_s": 450.0,
"beamDiameter_um": 110.0,
"preheat_C": 20.0,
"layer_um": 30.0,
"W": 279.5,
"D": 183.0,
"balling": 0,
"publishedLabel": null,
"harnessLabel": "keyhole"
},
{
"rowId": "hofmann-0021",
"source": "hofmann-316l-2026",
"material": "316L Stainless Steel",
"power_W": 250.0,
"speed_mm_s": 600.0,
"beamDiameter_um": 140.0,
"preheat_C": 20.0,
"layer_um": 60.0,
"W": 170.003,
"D": 35.53,
"balling": 1,
"publishedLabel": null,
"harnessLabel": "balling-flagged"
},
{
"rowId": "hofmann-0022",
"source": "hofmann-316l-2026",
"material": "316L Stainless Steel",
"power_W": 450.0,
"speed_mm_s": 1500.0,
"beamDiameter_um": 50.0,
"preheat_C": 20.0,
"layer_um": 30.0,
"W": 152.15,
"D": 105.079,
"balling": 1,
"publishedLabel": null,
"harnessLabel": "balling-flagged"
},
{
"rowId": "hofmann-0023",
"source": "hofmann-316l-2026",
"material": "316L Stainless Steel",
"power_W": 450.0,
"speed_mm_s": 450.0,
"beamDiameter_um": 80.0,
"preheat_C": 20.0,
"layer_um": 60.0,
"W": 175.5,
"D": 416.7,
"balling": 0,
"publishedLabel": null,
"harnessLabel": "keyhole"
},
{
"rowId": "hofmann-0024",
"source": "hofmann-316l-2026",
"material": "316L Stainless Steel",
"power_W": 250.0,
"speed_mm_s": 300.0,
"beamDiameter_um": 140.0,
"preheat_C": 20.0,
"layer_um": 0.0,
"W": 213.52,
"D": 111.953,
"balling": 0,
"publishedLabel": null,
"harnessLabel": "transition"
},
{
"rowId": "hofmann-0025",
"source": "hofmann-316l-2026",
"material": "316L Stainless Steel",
"power_W": 300.0,
"speed_mm_s": 450.0,
"beamDiameter_um": 80.0,
"preheat_C": 20.0,
"layer_um": 60.0,
"W": 181.4,
"D": 218.2,
"balling": 0,
"publishedLabel": null,
"harnessLabel": "keyhole"
},
{
"rowId": "hofmann-0026",
"source": "hofmann-316l-2026",
"material": "316L Stainless Steel",
"power_W": 75.0,
"speed_mm_s": 450.0,
"beamDiameter_um": 50.0,
"preheat_C": 20.0,
"layer_um": 30.0,
"W": 108.8,
"D": 87.9,
"balling": 0,
"publishedLabel": null,
"harnessLabel": "transition"
},
{
"rowId": "hofmann-0027",
"source": "hofmann-316l-2026",
"material": "316L Stainless Steel",
"power_W": 350.0,
"speed_mm_s": 1500.0,
"beamDiameter_um": 50.0,
"preheat_C": 20.0,
"layer_um": 30.0,
"W": 113.732,
"D": 111.661,
"balling": 1,
"publishedLabel": null,
"harnessLabel": "balling-flagged"
},
{
"rowId": "hofmann-0028",
"source": "hofmann-316l-2026",
"material": "316L Stainless Steel",
"power_W": 200.0,
"speed_mm_s": 1500.0,
"beamDiameter_um": 80.0,
"preheat_C": 20.0,
"layer_um": 30.0,
"W": 103.873,
"D": 24.55,
"balling": 0,
"publishedLabel": null,
"harnessLabel": "conduction"
},
{
"rowId": "hofmann-0029",
"source": "hofmann-316l-2026",
"material": "316L Stainless Steel",
"power_W": 350.0,
"speed_mm_s": 300.0,
"beamDiameter_um": 110.0,
"preheat_C": 20.0,
"layer_um": 30.0,
"W": 262.1,
"D": 350.7,
"balling": 0,
"publishedLabel": null,
"harnessLabel": "keyhole"
},
{
"rowId": "hofmann-0030",
"source": "hofmann-316l-2026",
"material": "316L Stainless Steel",
"power_W": 200.0,
"speed_mm_s": 900.0,
"beamDiameter_um": 50.0,
"preheat_C": 20.0,
"layer_um": 60.0,
"W": 109.3,
"D": 111.0,
"balling": 0,
"publishedLabel": null,
"harnessLabel": "keyhole"
},
{
"rowId": "hofmann-0031",
"source": "hofmann-316l-2026",
"material": "316L Stainless Steel",
"power_W": 150.0,
"speed_mm_s": 300.0,
"beamDiameter_um": 80.0,
"preheat_C": 20.0,
"layer_um": 0.0,
"W": 178.0,
"D": 145.2,
"balling": 0,
"publishedLabel": null,
"harnessLabel": "transition"
},
{
"rowId": "hofmann-0032",
"source": "hofmann-316l-2026",
"material": "316L Stainless Steel",
"power_W": 325.0,
"speed_mm_s": 525.0,
"beamDiameter_um": 140.0,
"preheat_C": 20.0,
"layer_um": 60.0,
"W": 216.5,
"D": 108.5,
"balling": 0,
"publishedLabel": null,
"harnessLabel": "transition"
},
{
"rowId": "hofmann-0033",
"source": "hofmann-316l-2026",
"material": "316L Stainless Steel",
"power_W": 425.0,
"speed_mm_s": 750.0,
"beamDiameter_um": 140.0,
"preheat_C": 20.0,
"layer_um": 30.0,
"W": 212.3,
"D": 92.7,
"balling": 1,
"publishedLabel": null,
"harnessLabel": "balling-flagged"
},
{
"rowId": "hofmann-0034",
"source": "hofmann-316l-2026",
"material": "316L Stainless Steel",
"power_W": 200.0,
"speed_mm_s": 1050.0,
"beamDiameter_um": 50.0,
"preheat_C": 20.0,
"layer_um": 60.0,
"W": 102.2,
"D": 90.9,
"balling": 1,
"publishedLabel": null,
"harnessLabel": "balling-flagged"
},
{
"rowId": "hofmann-0035",
"source": "hofmann-316l-2026",
"material": "316L Stainless Steel",
"power_W": 225.0,
"speed_mm_s": 1050.0,
"beamDiameter_um": 50.0,
"preheat_C": 20.0,
"layer_um": 30.0,
"W": 120.7,
"D": 121.6,
"balling": 1,
"publishedLabel": null,
"harnessLabel": "balling-flagged"
},
{
"rowId": "hofmann-0036",
"source": "hofmann-316l-2026",
"material": "316L Stainless Steel",
"power_W": 175.0,
"speed_mm_s": 750.0,
"beamDiameter_um": 110.0,
"preheat_C": 20.0,
"layer_um": 0.0,
"W": 158.1,
"D": 42.5,
"balling": 0,
"publishedLabel": null,
"harnessLabel": "conduction"
},
{
"rowId": "hofmann-0037",
"source": "hofmann-316l-2026",
"material": "316L Stainless Steel",
"power_W": 450.0,
"speed_mm_s": 600.0,
"beamDiameter_um": 140.0,
"preheat_C": 20.0,
"layer_um": 60.0,
"W": 210.291,
"D": 92.15,
"balling": 1,
"publishedLabel": null,
"harnessLabel": "balling-flagged"
},
{
"rowId": "hofmann-0038",
"source": "hofmann-316l-2026",
"material": "316L Stainless Steel",
"power_W": 300.0,
"speed_mm_s": 600.0,
"beamDiameter_um": 140.0,
"preheat_C": 20.0,
"layer_um": 60.0,
"W": 183.432,
"D": 43.062,
"balling": 1,
"publishedLabel": null,
"harnessLabel": "balling-flagged"
},
{
"rowId": "hofmann-0039",
"source": "hofmann-316l-2026",
"material": "316L Stainless Steel",
"power_W": 500.0,
"speed_mm_s": 300.0,
"beamDiameter_um": 140.0,
"preheat_C": 20.0,
"layer_um": 30.0,
"W": 300.6,
"D": 362.3,
"balling": 0,
"publishedLabel": null,
"harnessLabel": "keyhole"
},
{
"rowId": "hofmann-0040",
"source": "hofmann-316l-2026",
"material": "316L Stainless Steel",
"power_W": 400.0,
"speed_mm_s": 450.0,
"beamDiameter_um": 110.0,
"preheat_C": 20.0,
"layer_um": 60.0,
"W": 228.1,
"D": 219.5,
"balling": 0,
"publishedLabel": null,
"harnessLabel": "keyhole"
},
{
"rowId": "hofmann-0041",
"source": "hofmann-316l-2026",
"material": "316L Stainless Steel",
"power_W": 350.0,
"speed_mm_s": 450.0,
"beamDiameter_um": 110.0,
"preheat_C": 20.0,
"layer_um": 60.0,
"W": 219.1,
"D": 195.6,
"balling": 0,
"publishedLabel": null,
"harnessLabel": "transition"
},
{
"rowId": "hofmann-0042",
"source": "hofmann-316l-2026",
"material": "316L Stainless Steel",
"power_W": 175.0,
"speed_mm_s": 750.0,
"beamDiameter_um": 80.0,
"preheat_C": 20.0,
"layer_um": 30.0,
"W": 139.7,
"D": 67.6,
"balling": 0,
"publishedLabel": null,
"harnessLabel": "transition"
},
{
"rowId": "hofmann-0043",
"source": "hofmann-316l-2026",
"material": "316L Stainless Steel",
"power_W": 275.0,
"speed_mm_s": 375.0,
"beamDiameter_um": 110.0,
"preheat_C": 20.0,
"layer_um": 60.0,
"W": 209.3,
"D": 178.2,
"balling": 0,
"publishedLabel": null,
"harnessLabel": "transition"
},
{
"rowId": "hofmann-0044",
"source": "hofmann-316l-2026",
"material": "316L Stainless Steel",
"power_W": 200.0,
"speed_mm_s": 525.0,
"beamDiameter_um": 140.0,
"preheat_C": 20.0,
"layer_um": 60.0,
"W": 165.3,
"D": 44.8,
"balling": 0,
"publishedLabel": null,
"harnessLabel": "conduction"
},
{
"rowId": "hofmann-0045",
"source": "hofmann-316l-2026",
"material": "316L Stainless Steel",
"power_W": 500.0,
"speed_mm_s": 600.0,
"beamDiameter_um": 140.0,
"preheat_C": 20.0,
"layer_um": 0.0,
"W": 227.8,
"D": 126.3,
"balling": 0,
"publishedLabel": null,
"harnessLabel": "transition"
},
{
"rowId": "hofmann-0046",
"source": "hofmann-316l-2026",
"material": "316L Stainless Steel",
"power_W": 500.0,
"speed_mm_s": 900.0,
"beamDiameter_um": 140.0,
"preheat_C": 20.0,
"layer_um": 0.0,
"W": 204.349,
"D": 88.941,
"balling": 1,
"publishedLabel": null,
"harnessLabel": "balling-flagged"
},
{
"rowId": "hofmann-0047",
"source": "hofmann-316l-2026",
"material": "316L Stainless Steel",
"power_W": 75.0,
"speed_mm_s": 1050.0,
"beamDiameter_um": 50.0,
"preheat_C": 20.0,
"layer_um": 0.0,
"W": 72.8,
"D": 25.7,
"balling": 0,
"publishedLabel": null,
"harnessLabel": "conduction"
},
{
"rowId": "hofmann-0048",
"source": "hofmann-316l-2026",
"material": "316L Stainless Steel",
"power_W": 500.0,
"speed_mm_s": 450.0,
"beamDiameter_um": 110.0,
"preheat_C": 20.0,
"layer_um": 60.0,
"W": 248.2,
"D": 280.2,
"balling": 0,
"publishedLabel": null,
"harnessLabel": "keyhole"
},
{
"rowId": "hofmann-0049",
"source": "hofmann-316l-2026",
"material": "316L Stainless Steel",
"power_W": 425.0,
"speed_mm_s": 225.0,
"beamDiameter_um": 140.0,
"preheat_C": 20.0,
"layer_um": 60.0,
"W": 366.5,
"D": 204.1,
"balling": 0,
"publishedLabel": null,
"harnessLabel": "keyhole"
},
{
"rowId": "hofmann-0050",
"source": "hofmann-316l-2026",
"material": "316L Stainless Steel",
"power_W": 300.0,
"speed_mm_s": 900.0,
"beamDiameter_um": 140.0,
"preheat_C": 20.0,
"layer_um": 30.0,
"W": 235.622,
"D": 16.972,
"balling": 0,
"publishedLabel": null,
"harnessLabel": "conduction"
},
{
"rowId": "hofmann-0051",
"source": "hofmann-316l-2026",
"material": "316L Stainless Steel",
"power_W": 200.0,
"speed_mm_s": 1200.0,
"beamDiameter_um": 140.0,
"preheat_C": 20.0,
"layer_um": 0.0,
"W": 153.0,
"D": 36.2,
"balling": 0,
"publishedLabel": null,
"harnessLabel": "conduction"
},
{
"rowId": "hofmann-0052",
"source": "hofmann-316l-2026",
"material": "316L Stainless Steel",
"power_W": 450.0,
"speed_mm_s": 900.0,
"beamDiameter_um": 140.0,
"preheat_C": 20.0,
"layer_um": 60.0,
"W": 222.368,
"D": 48.214,
"balling": 1,
"publishedLabel": null,
"harnessLabel": "balling-flagged"
},
{
"rowId": "hofmann-0053",
"source": "hofmann-316l-2026",
"material": "316L Stainless Steel",
"power_W": 400.0,
"speed_mm_s": 600.0,
"beamDiameter_um": 140.0,
"preheat_C": 20.0,
"layer_um": 30.0,
"W": 222.9,
"D": 123.7,
"balling": 0,
"publishedLabel": null,
"harnessLabel": "transition"
},
{
"rowId": "hofmann-0054",
"source": "hofmann-316l-2026",
"material": "316L Stainless Steel",
"power_W": 50.0,
"speed_mm_s": 300.0,
"beamDiameter_um": 50.0,
"preheat_C": 20.0,
"layer_um": 30.0,
"W": 79.733,
"D": 20.666,
"balling": 0,
"publishedLabel": null,
"harnessLabel": "transition"
},
{
"rowId": "hofmann-0055",
"source": "hofmann-316l-2026",
"material": "316L Stainless Steel",
"power_W": 300.0,
"speed_mm_s": 900.0,
"beamDiameter_um": 110.0,
"preheat_C": 20.0,
"layer_um": 60.0,
"W": 190.411,
"D": 19.439,
"balling": 1,
"publishedLabel": null,
"harnessLabel": "balling-flagged"
},
{
"rowId": "hofmann-0056",
"source": "hofmann-316l-2026",
"material": "316L Stainless Steel",
"power_W": 450.0,
"speed_mm_s": 300.0,
"beamDiameter_um": 140.0,
"preheat_C": 20.0,
"layer_um": 0.0,
"W": 350.5,
"D": 296.6,
"balling": 0,
"publishedLabel": null,
"harnessLabel": "transition"
},
{
"rowId": "hofmann-0057",
"source": "hofmann-316l-2026",
"material": "316L Stainless Steel",
"power_W": 375.0,
"speed_mm_s": 750.0,
"beamDiameter_um": 80.0,
"preheat_C": 20.0,
"layer_um": 30.0,
"W": 167.1,
"D": 157.8,
"balling": 0,
"publishedLabel": null,
"harnessLabel": "keyhole"
},
{
"rowId": "hofmann-0058",
"source": "hofmann-316l-2026",
"material": "316L Stainless Steel",
"power_W": 425.0,
"speed_mm_s": 1050.0,
"beamDiameter_um": 80.0,
"preheat_C": 20.0,
"layer_um": 30.0,
"W": 241.4,
"D": 60.5,
"balling": 1,
"publishedLabel": null,
"harnessLabel": "balling-flagged"
},
{
"rowId": "hofmann-0059",
"source": "hofmann-316l-2026",
"material": "316L Stainless Steel",
"power_W": 225.0,
"speed_mm_s": 450.0,
"beamDiameter_um": 110.0,
"preheat_C": 20.0,
"layer_um": 30.0,
"W": 195.5,
"D": 106.8,
"balling": 0,
"publishedLabel": null,
"harnessLabel": "transition"
},
{
"rowId": "hofmann-0060",
"source": "hofmann-316l-2026",
"material": "316L Stainless Steel",
"power_W": 425.0,
"speed_mm_s": 225.0,
"beamDiameter_um": 140.0,
"preheat_C": 20.0,
"layer_um": 60.0,
"W": 298.8,
"D": 472.6,
"balling": 0,
"publishedLabel": null,
"harnessLabel": "keyhole"
},
{
"rowId": "hofmann-0061",
"source": "hofmann-316l-2026",
"material": "316L Stainless Steel",
"power_W": 125.0,
"speed_mm_s": 225.0,
"beamDiameter_um": 140.0,
"preheat_C": 20.0,
"layer_um": 60.0,
"W": 175.4,
"D": 50.2,
"balling": 0,
"publishedLabel": null,
"harnessLabel": "conduction"
},
{
"rowId": "hofmann-0062",
"source": "hofmann-316l-2026",
"material": "316L Stainless Steel",
"power_W": 175.0,
"speed_mm_s": 1050.0,
"beamDiameter_um": 110.0,
"preheat_C": 20.0,
"layer_um": 0.0,
"W": 136.9,
"D": 36.5,
"balling": 0,
"publishedLabel": null,
"harnessLabel": "conduction"
},
{
"rowId": "hofmann-0063",
"source": "hofmann-316l-2026",
"material": "316L Stainless Steel",
"power_W": 150.0,
"speed_mm_s": 900.0,
"beamDiameter_um": 80.0,
"preheat_C": 20.0,
"layer_um": 30.0,
"W": 101.832,
"D": 28.098,
"balling": 0,
"publishedLabel": null,
"harnessLabel": "conduction"
},
{
"rowId": "hofmann-0064",
"source": "hofmann-316l-2026",
"material": "316L Stainless Steel",
"power_W": 250.0,
"speed_mm_s": 600.0,
"beamDiameter_um": 50.0,
"preheat_C": 20.0,
"layer_um": 0.0,
"W": 142.0,
"D": 204.6,
"balling": 0,
"publishedLabel": null,
"harnessLabel": "keyhole"
},
{
"rowId": "hofmann-0065",
"source": "hofmann-316l-2026",
"material": "316L Stainless Steel",
"power_W": 150.0,
"speed_mm_s": 600.0,
"beamDiameter_um": 80.0,
"preheat_C": 20.0,
"layer_um": 30.0,
"W": 134.9,
"D": 51.0,
"balling": 0,
"publishedLabel": null,
"harnessLabel": "transition"
},
{
"rowId": "hofmann-0066",
"source": "hofmann-316l-2026",
"material": "316L Stainless Steel",
"power_W": 250.0,
"speed_mm_s": 1500.0,
"beamDiameter_um": 140.0,
"preheat_C": 20.0,
"layer_um": 0.0,
"W": 155.895,
"D": 35.63,
"balling": 0,
"publishedLabel": null,
"harnessLabel": "conduction"
},
{
"rowId": "hofmann-0067",
"source": "hofmann-316l-2026",
"material": "316L Stainless Steel",
"power_W": 250.0,
"speed_mm_s": 450.0,
"beamDiameter_um": 140.0,
"preheat_C": 20.0,
"layer_um": 60.0,
"W": 191.8,
"D": 90.1,
"balling": 0,
"publishedLabel": null,
"harnessLabel": "conduction"
},
{
"rowId": "hofmann-0068",
"source": "hofmann-316l-2026",
"material": "316L Stainless Steel",
"power_W": 325.0,
"speed_mm_s": 375.0,
"beamDiameter_um": 110.0,
"preheat_C": 20.0,
"layer_um": 60.0,
"W": 221.3,
"D": 233.4,
"balling": 0,
"publishedLabel": null,
"harnessLabel": "transition"
},
{
"rowId": "hofmann-0069",
"source": "hofmann-316l-2026",
"material": "316L Stainless Steel",
"power_W": 450.0,
"speed_mm_s": 900.0,
"beamDiameter_um": 50.0,
"preheat_C": 20.0,
"layer_um": 0.0,
"W": 156.9,
"D": 209.6,
"balling": 0,
"publishedLabel": null,
"harnessLabel": "keyhole"
},
{
"rowId": "hofmann-0070",
"source": "hofmann-316l-2026",
"material": "316L Stainless Steel",
"power_W": 450.0,
"speed_mm_s": 1500.0,
"beamDiameter_um": 110.0,
"preheat_C": 20.0,
"layer_um": 30.0,
"W": 163.031,
"D": 54.329,
"balling": 1,
"publishedLabel": null,
"harnessLabel": "balling-flagged"
},
{
"rowId": "hofmann-0071",
"source": "hofmann-316l-2026",
"material": "316L Stainless Steel",
"power_W": 450.0,
"speed_mm_s": 900.0,
"beamDiameter_um": 140.0,
"preheat_C": 20.0,
"layer_um": 0.0,
"W": 206.891,
"D": 68.958,
"balling": 0,
"publishedLabel": null,
"harnessLabel": "transition"
},
{
"rowId": "hofmann-0072",
"source": "hofmann-316l-2026",
"material": "316L Stainless Steel",
"power_W": 500.0,
"speed_mm_s": 300.0,
"beamDiameter_um": 110.0,
"preheat_C": 20.0,
"layer_um": 0.0,
"W": 338.0,
"D": 314.4,
"balling": 0,
"publishedLabel": null,
"harnessLabel": "keyhole"
},
{
"rowId": "hofmann-0073",
"source": "hofmann-316l-2026",
"material": "316L Stainless Steel",
"power_W": 375.0,
"speed_mm_s": 450.0,
"beamDiameter_um": 80.0,
"preheat_C": 20.0,
"layer_um": 30.0,
"W": 194.2,
"D": 317.0,
"balling": 0,
"publishedLabel": null,
"harnessLabel": "keyhole"
},
{
"rowId": "hofmann-0074",
"source": "hofmann-316l-2026",
"material": "316L Stainless Steel",
"power_W": 325.0,
"speed_mm_s": 750.0,
"beamDiameter_um": 80.0,
"preheat_C": 20.0,
"layer_um": 30.0,
"W": 176.6,
"D": 121.8,
"balling": 0,
"publishedLabel": null,
"harnessLabel": "keyhole"
},
{
"rowId": "hofmann-0075",
"source": "hofmann-316l-2026",
"material": "316L Stainless Steel",
"power_W": 175.0,
"speed_mm_s": 1350.0,
"beamDiameter_um": 110.0,
"preheat_C": 20.0,
"layer_um": 0.0,
"W": 143.0,
"D": 30.6,
"balling": 0,
"publishedLabel": null,
"harnessLabel": "conduction"
},
{
"rowId": "hofmann-0076",
"source": "hofmann-316l-2026",
"material": "316L Stainless Steel",
"power_W": 150.0,
"speed_mm_s": 600.0,
"beamDiameter_um": 50.0,
"preheat_C": 20.0,
"layer_um": 30.0,
"W": 128.191,
"D": 89.217,
"balling": 0,
"publishedLabel": null,
"harnessLabel": "keyhole"
},
{
"rowId": "hofmann-0077",
"source": "hofmann-316l-2026",
"material": "316L Stainless Steel",
"power_W": 500.0,
"speed_mm_s": 1200.0,
"beamDiameter_um": 140.0,
"preheat_C": 20.0,
"layer_um": 30.0,
"W": 224.061,
"D": 62.058,
"balling": 1,
"publishedLabel": null,
"harnessLabel": "balling-flagged"
},
{
"rowId": "hofmann-0078",
"source": "hofmann-316l-2026",
"material": "316L Stainless Steel",
"power_W": 100.0,
"speed_mm_s": 600.0,
"beamDiameter_um": 50.0,
"preheat_C": 20.0,
"layer_um": 30.0,
"W": 98.777,
"D": 35.858,
"balling": 0,
"publishedLabel": null,
"harnessLabel": "transition"
},
{
"rowId": "hofmann-0079",
"source": "hofmann-316l-2026",
"material": "316L Stainless Steel",
"power_W": 225.0,
"speed_mm_s": 750.0,
"beamDiameter_um": 50.0,
"preheat_C": 20.0,
"layer_um": 0.0,
"W": 141.6,
"D": 118.7,
"balling": 0,
"publishedLabel": null,
"harnessLabel": "keyhole"
},
{
"rowId": "hofmann-0080",
"source": "hofmann-316l-2026",
"material": "316L Stainless Steel",
"power_W": 400.0,
"speed_mm_s": 900.0,
"beamDiameter_um": 110.0,
"preheat_C": 20.0,
"layer_um": 60.0,
"W": 185.472,
"D": 79.368,
"balling": 1,
"publishedLabel": null,
"harnessLabel": "balling-flagged"
},
{
"rowId": "hofmann-0081",
"source": "hofmann-316l-2026",
"material": "316L Stainless Steel",
"power_W": 150.0,
"speed_mm_s": 450.0,
"beamDiameter_um": 80.0,
"preheat_C": 20.0,
"layer_um": 0.0,
"W": 135.2,
"D": 61.5,
"balling": 0,
"publishedLabel": null,
"harnessLabel": "transition"
},
{
"rowId": "hofmann-0082",
"source": "hofmann-316l-2026",
"material": "316L Stainless Steel",
"power_W": 125.0,
"speed_mm_s": 750.0,
"beamDiameter_um": 50.0,
"preheat_C": 20.0,
"layer_um": 30.0,
"W": 112.2,
"D": 103.2,
"balling": 0,
"publishedLabel": null,
"harnessLabel": "transition"
},
{
"rowId": "hofmann-0083",
"source": "hofmann-316l-2026",
"material": "316L Stainless Steel",
"power_W": 100.0,
"speed_mm_s": 600.0,
"beamDiameter_um": 110.0,
"preheat_C": 20.0,
"layer_um": 0.0,
"W": 121.21,
"D": 35.247,
"balling": 0,
"publishedLabel": null,
"harnessLabel": "conduction"
},
{
"rowId": "hofmann-0084",
"source": "hofmann-316l-2026",
"material": "316L Stainless Steel",
"power_W": 375.0,
"speed_mm_s": 750.0,
"beamDiameter_um": 110.0,
"preheat_C": 20.0,
"layer_um": 30.0,
"W": 158.6,
"D": 123.3,
"balling": 0,
"publishedLabel": null,
"harnessLabel": "transition"
},
{
"rowId": "hofmann-0085",
"source": "hofmann-316l-2026",
"material": "316L Stainless Steel",
"power_W": 125.0,
"speed_mm_s": 750.0,
"beamDiameter_um": 110.0,
"preheat_C": 20.0,
"layer_um": 30.0,
"W": 148.4,
"D": 23.7,
"balling": 0,
"publishedLabel": null,
"harnessLabel": "conduction"
},
{
"rowId": "hofmann-0086",
"source": "hofmann-316l-2026",
"material": "316L Stainless Steel",
"power_W": 250.0,
"speed_mm_s": 300.0,
"beamDiameter_um": 140.0,
"preheat_C": 20.0,
"layer_um": 30.0,
"W": 257.4,
"D": 121.9,
"balling": 0,
"publishedLabel": null,
"harnessLabel": "transition"
},
{
"rowId": "hofmann-0087",
"source": "hofmann-316l-2026",
"material": "316L Stainless Steel",
"power_W": 375.0,
"speed_mm_s": 525.0,
"beamDiameter_um": 140.0,
"preheat_C": 20.0,
"layer_um": 60.0,
"W": 216.6,
"D": 127.8,
"balling": 0,
"publishedLabel": null,
"harnessLabel": "transition"
},
{
"rowId": "hofmann-0088",
"source": "hofmann-316l-2026",
"material": "316L Stainless Steel",
"power_W": 200.0,
"speed_mm_s": 300.0,
"beamDiameter_um": 50.0,
"preheat_C": 20.0,
"layer_um": 60.0,
"W": 150.3,
"D": 374.0,
"balling": 0,
"publishedLabel": null,
"harnessLabel": "keyhole"
},
{
"rowId": "hofmann-0089",
"source": "hofmann-316l-2026",
"material": "316L Stainless Steel",
"power_W": 225.0,
"speed_mm_s": 375.0,
"beamDiameter_um": 140.0,
"preheat_C": 20.0,
"layer_um": 60.0,
"W": 209.4,
"D": 76.5,
"balling": 0,
"publishedLabel": null,
"harnessLabel": "conduction"
},
{
"rowId": "hofmann-0090",
"source": "hofmann-316l-2026",
"material": "316L Stainless Steel",
"power_W": 150.0,
"speed_mm_s": 900.0,
"beamDiameter_um": 140.0,
"preheat_C": 20.0,
"layer_um": 0.0,
"W": 150.1,
"D": 29.2,
"balling": 0,
"publishedLabel": null,
"harnessLabel": "conduction"
},
{
"rowId": "hofmann-0091",
"source": "hofmann-316l-2026",
"material": "316L Stainless Steel",
"power_W": 200.0,
"speed_mm_s": 300.0,
"beamDiameter_um": 110.0,
"preheat_C": 20.0,
"layer_um": 60.0,
"W": 211.99,
"D": 55.095,
"balling": 0,
"publishedLabel": null,
"harnessLabel": "transition"
},
{
"rowId": "hofmann-0092",
"source": "hofmann-316l-2026",
"material": "316L Stainless Steel",
"power_W": 100.0,
"speed_mm_s": 675.0,
"beamDiameter_um": 50.0,
"preheat_C": 20.0,
"layer_um": 60.0,
"W": 99.1,
"D": 50.1,
"balling": 0,
"publishedLabel": null,
"harnessLabel": "transition"
},
{
"rowId": "hofmann-0093",
"source": "hofmann-316l-2026",
"material": "316L Stainless Steel",
"power_W": 450.0,
"speed_mm_s": 600.0,
"beamDiameter_um": 80.0,
"preheat_C": 20.0,
"layer_um": 30.0,
"W": 188.2,
"D": 252.5,
"balling": 0,
"publishedLabel": null,
"harnessLabel": "keyhole"
},
{
"rowId": "hofmann-0094",
"source": "hofmann-316l-2026",
"material": "316L Stainless Steel",
"power_W": 400.0,
"speed_mm_s": 300.0,
"beamDiameter_um": 140.0,
"preheat_C": 20.0,
"layer_um": 60.0,
"W": 289.68,
"D": 228.443,
"balling": 0,
"publishedLabel": null,
"harnessLabel": "transition"
},
{
"rowId": "hofmann-0095",
"source": "hofmann-316l-2026",
"material": "316L Stainless Steel",
"power_W": 175.0,
"speed_mm_s": 450.0,
"beamDiameter_um": 140.0,
"preheat_C": 20.0,
"layer_um": 30.0,
"W": 164.7,
"D": 42.7,
"balling": 0,
"publishedLabel": null,
"harnessLabel": "conduction"
},
{
"rowId": "hofmann-0096",
"source": "hofmann-316l-2026",
"material": "316L Stainless Steel",
"power_W": 425.0,
"speed_mm_s": 450.0,
"beamDiameter_um": 110.0,
"preheat_C": 20.0,
"layer_um": 0.0,
"W": 256.5,
"D": 142.6,
"balling": 0,
"publishedLabel": null,
"harnessLabel": "keyhole"
},
{
"rowId": "hofmann-0097",
"source": "hofmann-316l-2026",
"material": "316L Stainless Steel",
"power_W": 350.0,
"speed_mm_s": 300.0,
"beamDiameter_um": 140.0,
"preheat_C": 20.0,
"layer_um": 60.0,
"W": 297.9,
"D": 193.1,
"balling": 0,
"publishedLabel": null,
"harnessLabel": "transition"
},
{
"rowId": "hofmann-0098",
"source": "hofmann-316l-2026",
"material": "316L Stainless Steel",
"power_W": 200.0,
"speed_mm_s": 450.0,
"beamDiameter_um": 50.0,
"preheat_C": 20.0,
"layer_um": 60.0,
"W": 138.4,
"D": 255.0,
"balling": 0,
"publishedLabel": null,
"harnessLabel": "keyhole"
},
{
"rowId": "hofmann-0099",
"source": "hofmann-316l-2026",
"material": "316L Stainless Steel",
"power_W": 450.0,
"speed_mm_s": 600.0,
"beamDiameter_um": 110.0,
"preheat_C": 20.0,
"layer_um": 30.0,
"W": 230.7,
"D": 143.3,
"balling": 0,
"publishedLabel": null,
"harnessLabel": "keyhole"
},
{
"rowId": "hofmann-0100",
"source": "hofmann-316l-2026",
"material": "316L Stainless Steel",
"power_W": 125.0,
"speed_mm_s": 525.0,
"beamDiameter_um": 50.0,
"preheat_C": 20.0,
"layer_um": 60.0,
"W": 119.0,
"D": 114.0,
"balling": 0,
"publishedLabel": null,
"harnessLabel": "transition"
},
{
"rowId": "hofmann-0101",
"source": "hofmann-316l-2026",
"material": "316L Stainless Steel",
"power_W": 200.0,
"speed_mm_s": 600.0,
"beamDiameter_um": 110.0,
"preheat_C": 20.0,
"layer_um": 60.0,
"W": 125.97,
"D": 35.27,
"balling": 1,
"publishedLabel": null,
"harnessLabel": "balling-flagged"
},
{
"rowId": "hofmann-0102",
"source": "hofmann-316l-2026",
"material": "316L Stainless Steel",
"power_W": 100.0,
"speed_mm_s": 300.0,
"beamDiameter_um": 80.0,
"preheat_C": 20.0,
"layer_um": 0.0,
"W": 140.081,
"D": 54.841,
"balling": 0,
"publishedLabel": null,
"harnessLabel": "transition"
},
{
"rowId": "hofmann-0103",
"source": "hofmann-316l-2026",
"material": "316L Stainless Steel",
"power_W": 325.0,
"speed_mm_s": 300.0,
"beamDiameter_um": 80.0,
"preheat_C": 20.0,
"layer_um": 60.0,
"W": 238.3,
"D": 330.5,
"balling": 0,
"publishedLabel": null,
"harnessLabel": "keyhole"
},
{
"rowId": "hofmann-0104",
"source": "hofmann-316l-2026",
"material": "316L Stainless Steel",
"power_W": 300.0,
"speed_mm_s": 300.0,
"beamDiameter_um": 140.0,
"preheat_C": 20.0,
"layer_um": 30.0,
"W": 250.2,
"D": 237.7,
"balling": 0,
"publishedLabel": null,
"harnessLabel": "transition"
},
{
"rowId": "hofmann-0105",
"source": "hofmann-316l-2026",
"material": "316L Stainless Steel",
"power_W": 150.0,
"speed_mm_s": 1200.0,
"beamDiameter_um": 50.0,
"preheat_C": 20.0,
"layer_um": 60.0,
"W": 70.21,
"D": 37.736,
"balling": 1,
"publishedLabel": null,
"harnessLabel": "balling-flagged"
},
{
"rowId": "hofmann-0106",
"source": "hofmann-316l-2026",
"material": "316L Stainless Steel",
"power_W": 125.0,
"speed_mm_s": 750.0,
"beamDiameter_um": 50.0,
"preheat_C": 20.0,
"layer_um": 0.0,
"W": 104.7,
"D": 67.2,
"balling": 0,
"publishedLabel": null,
"harnessLabel": "transition"
},
{
"rowId": "hofmann-0107",
"source": "hofmann-316l-2026",
"material": "316L Stainless Steel",
"power_W": 475.0,
"speed_mm_s": 450.0,
"beamDiameter_um": 140.0,
"preheat_C": 20.0,
"layer_um": 30.0,
"W": 275.2,
"D": 160.8,
"balling": 0,
"publishedLabel": null,
"harnessLabel": "transition"
},
{
"rowId": "hofmann-0108",
"source": "hofmann-316l-2026",
"material": "316L Stainless Steel",
"power_W": 400.0,
"speed_mm_s": 900.0,
"beamDiameter_um": 80.0,
"preheat_C": 20.0,
"layer_um": 30.0,
"W": 226.3,
"D": 53.2,
"balling": 1,
"publishedLabel": null,
"harnessLabel": "balling-flagged"
},
{
"rowId": "hofmann-0109",
"source": "hofmann-316l-2026",
"material": "316L Stainless Steel",
"power_W": 475.0,
"speed_mm_s": 675.0,
"beamDiameter_um": 140.0,
"preheat_C": 20.0,
"layer_um": 60.0,
"W": 220.5,
"D": 98.9,
"balling": 1,
"publishedLabel": null,
"harnessLabel": "balling-flagged"
},
{
"rowId": "hofmann-0110",
"source": "hofmann-316l-2026",
"material": "316L Stainless Steel",
"power_W": 400.0,
"speed_mm_s": 1500.0,
"beamDiameter_um": 110.0,
"preheat_C": 20.0,
"layer_um": 30.0,
"W": 164.561,
"D": 50.439,
"balling": 1,
"publishedLabel": null,
"harnessLabel": "balling-flagged"
},
{
"rowId": "hofmann-0111",
"source": "hofmann-316l-2026",
"material": "316L Stainless Steel",
"power_W": 200.0,
"speed_mm_s": 900.0,
"beamDiameter_um": 80.0,
"preheat_C": 20.0,
"layer_um": 0.0,
"W": 111.521,
"D": 57.789,
"balling": 0,
"publishedLabel": null,
"harnessLabel": "transition"
},
{
"rowId": "hofmann-0112",
"source": "hofmann-316l-2026",
"material": "316L Stainless Steel",
"power_W": 100.0,
"speed_mm_s": 300.0,
"beamDiameter_um": 80.0,
"preheat_C": 20.0,
"layer_um": 30.0,
"W": 115.261,
"D": 29.293,
"balling": 0,
"publishedLabel": null,
"harnessLabel": "transition"
},
{
"rowId": "hofmann-0113",
"source": "hofmann-316l-2026",
"material": "316L Stainless Steel",
"power_W": 125.0,
"speed_mm_s": 1350.0,
"beamDiameter_um": 50.0,
"preheat_C": 20.0,
"layer_um": 0.0,
"W": 76.2,
"D": 37.5,
"balling": 0,
"publishedLabel": null,
"harnessLabel": "transition"
},
{
"rowId": "hofmann-0114",
"source": "hofmann-316l-2026",
"material": "316L Stainless Steel",
"power_W": 375.0,
"speed_mm_s": 375.0,
"beamDiameter_um": 140.0,
"preheat_C": 20.0,
"layer_um": 60.0,
"W": 298.7,
"D": 168.6,
"balling": 0,
"publishedLabel": null,
"harnessLabel": "transition"
},
{
"rowId": "hofmann-0115",
"source": "hofmann-316l-2026",
"material": "316L Stainless Steel",
"power_W": 250.0,
"speed_mm_s": 450.0,
"beamDiameter_um": 80.0,
"preheat_C": 20.0,
"layer_um": 0.0,
"W": 181.7,
"D": 92.7,
"balling": 0,
"publishedLabel": null,
"harnessLabel": "keyhole"
},
{
"rowId": "hofmann-0116",
"source": "hofmann-316l-2026",
"material": "316L Stainless Steel",
"power_W": 450.0,
"speed_mm_s": 1200.0,
"beamDiameter_um": 110.0,
"preheat_C": 20.0,
"layer_um": 30.0,
"W": 168.304,
"D": 59.725,
"balling": 1,
"publishedLabel": null,
"harnessLabel": "balling-flagged"
},
{
"rowId": "hofmann-0117",
"source": "hofmann-316l-2026",
"material": "316L Stainless Steel",
"power_W": 75.0,
"speed_mm_s": 750.0,
"beamDiameter_um": 50.0,
"preheat_C": 20.0,
"layer_um": 30.0,
"W": 91.3,
"D": 53.2,
"balling": 0,
"publishedLabel": null,
"harnessLabel": "conduction"
},
{
"rowId": "hofmann-0118",
"source": "hofmann-316l-2026",
"material": "316L Stainless Steel",
"power_W": 200.0,
"speed_mm_s": 900.0,
"beamDiameter_um": 140.0,
"preheat_C": 20.0,
"layer_um": 30.0,
"W": 163.71,
"D": 21.611,
"balling": 0,
"publishedLabel": null,
"harnessLabel": "conduction"
},
{
"rowId": "hofmann-0119",
"source": "hofmann-316l-2026",
"material": "316L Stainless Steel",
"power_W": 175.0,
"speed_mm_s": 750.0,
"beamDiameter_um": 50.0,
"preheat_C": 20.0,
"layer_um": 0.0,
"W": 125.3,
"D": 83.4,
"balling": 0,
"publishedLabel": null,
"harnessLabel": "keyhole"
},
{
"rowId": "hofmann-0120",
"source": "hofmann-316l-2026",
"material": "316L Stainless Steel",
"power_W": 250.0,
"speed_mm_s": 1500.0,
"beamDiameter_um": 110.0,
"preheat_C": 20.0,
"layer_um": 30.0,
"W": 118.845,
"D": 23.167,
"balling": 1,
"publishedLabel": null,
"harnessLabel": "balling-flagged"
},
{
"rowId": "hofmann-0121",
"source": "hofmann-316l-2026",
"material": "316L Stainless Steel",
"power_W": 300.0,
"speed_mm_s": 900.0,
"beamDiameter_um": 140.0,
"preheat_C": 20.0,
"layer_um": 0.0,
"W": 136.17,
"D": 44.601,
"balling": 0,
"publishedLabel": null,
"harnessLabel": "conduction"
},
{
"rowId": "hofmann-0122",
"source": "hofmann-316l-2026",
"material": "316L Stainless Steel",
"power_W": 300.0,
"speed_mm_s": 900.0,
"beamDiameter_um": 50.0,
"preheat_C": 20.0,
"layer_um": 60.0,
"W": 145.698,
"D": 79.115,
"balling": 1,
"publishedLabel": null,
"harnessLabel": "balling-flagged"
},
{
"rowId": "hofmann-0123",
"source": "hofmann-316l-2026",
"material": "316L Stainless Steel",
"power_W": 350.0,
"speed_mm_s": 700.0,
"beamDiameter_um": 110.0,
"preheat_C": 20.0,
"layer_um": 60.0,
"W": 152.3,
"D": 99.6,
"balling": 1,
"publishedLabel": null,
"harnessLabel": "balling-flagged"
},
{
"rowId": "hofmann-0124",
"source": "hofmann-316l-2026",
"material": "316L Stainless Steel",
"power_W": 250.0,
"speed_mm_s": 600.0,
"beamDiameter_um": 80.0,
"preheat_C": 20.0,
"layer_um": 60.0,
"W": 172.4,
"D": 116.7,
"balling": 0,
"publishedLabel": null,
"harnessLabel": "transition"
},
{
"rowId": "hofmann-0125",
"source": "hofmann-316l-2026",
"material": "316L Stainless Steel",
"power_W": 450.0,
"speed_mm_s": 1500.0,
"beamDiameter_um": 140.0,
"preheat_C": 20.0,
"layer_um": 0.0,
"W": 201.454,
"D": 41.851,
"balling": 0,
"publishedLabel": null,
"harnessLabel": "conduction"
},
{
"rowId": "hofmann-0126",
"source": "hofmann-316l-2026",
"material": "316L Stainless Steel",
"power_W": 450.0,
"speed_mm_s": 1500.0,
"beamDiameter_um": 80.0,
"preheat_C": 20.0,
"layer_um": 0.0,
"W": 137.53,
"D": 92.774,
"balling": 1,
"publishedLabel": null,
"harnessLabel": "balling-flagged"
},
{
"rowId": "hofmann-0127",
"source": "hofmann-316l-2026",
"material": "316L Stainless Steel",
"power_W": 450.0,
"speed_mm_s": 300.0,
"beamDiameter_um": 80.0,
"preheat_C": 20.0,
"layer_um": 60.0,
"W": 233.9,
"D": 434.5,
"balling": 0,
"publishedLabel": null,
"harnessLabel": "keyhole"
},
{
"rowId": "hofmann-0128",
"source": "hofmann-316l-2026",
"material": "316L Stainless Steel",
"power_W": 450.0,
"speed_mm_s": 1500.0,
"beamDiameter_um": 110.0,
"preheat_C": 20.0,
"layer_um": 0.0,
"W": 168.131,
"D": 60.431,
"balling": 1,
"publishedLabel": null,
"harnessLabel": "balling-flagged"
},
{
"rowId": "hofmann-0129",
"source": "hofmann-316l-2026",
"material": "316L Stainless Steel",
"power_W": 300.0,
"speed_mm_s": 1500.0,
"beamDiameter_um": 80.0,
"preheat_C": 20.0,
"layer_um": 0.0,
"W": 122.23,
"D": 59.713,
"balling": 1,
"publishedLabel": null,
"harnessLabel": "balling-flagged"
},
{
"rowId": "hofmann-0130",
"source": "hofmann-316l-2026",
"material": "316L Stainless Steel",
"power_W": 150.0,
"speed_mm_s": 750.0,
"beamDiameter_um": 80.0,
"preheat_C": 20.0,
"layer_um": 60.0,
"W": 124.6,
"D": 46.7,
"balling": 0,
"publishedLabel": null,
"harnessLabel": "conduction"
},
{
"rowId": "hofmann-0131",
"source": "hofmann-316l-2026",
"material": "316L Stainless Steel",
"power_W": 250.0,
"speed_mm_s": 1200.0,
"beamDiameter_um": 50.0,
"preheat_C": 20.0,
"layer_um": 0.0,
"W": 107.611,
"D": 55.768,
"balling": 1,
"publishedLabel": null,
"harnessLabel": "balling-flagged"
},
{
"rowId": "hofmann-0132",
"source": "hofmann-316l-2026",
"material": "316L Stainless Steel",
"power_W": 350.0,
"speed_mm_s": 1500.0,
"beamDiameter_um": 80.0,
"preheat_C": 20.0,
"layer_um": 30.0,
"W": 114.751,
"D": 59.125,
"balling": 1,
"publishedLabel": null,
"harnessLabel": "balling-flagged"
},
{
"rowId": "hofmann-0133",
"source": "hofmann-316l-2026",
"material": "316L Stainless Steel",
"power_W": 500.0,
"speed_mm_s": 300.0,
"beamDiameter_um": 140.0,
"preheat_C": 20.0,
"layer_um": 0.0,
"W": 340.3,
"D": 357.3,
"balling": 0,
"publishedLabel": null,
"harnessLabel": "keyhole"
},
{
"rowId": "hofmann-0134",
"source": "hofmann-316l-2026",
"material": "316L Stainless Steel",
"power_W": 250.0,
"speed_mm_s": 900.0,
"beamDiameter_um": 140.0,
"preheat_C": 20.0,
"layer_um": 30.0,
"W": 157.089,
"D": 29.176,
"balling": 1,
"publishedLabel": null,
"harnessLabel": "balling-flagged"
},
{
"rowId": "hofmann-0135",
"source": "hofmann-316l-2026",
"material": "316L Stainless Steel",
"power_W": 400.0,
"speed_mm_s": 1200.0,
"beamDiameter_um": 80.0,
"preheat_C": 20.0,
"layer_um": 30.0,
"W": 154.19,
"D": 75.987,
"balling": 1,
"publishedLabel": null,
"harnessLabel": "balling-flagged"
},
{
"rowId": "hofmann-0136",
"source": "hofmann-316l-2026",
"material": "316L Stainless Steel",
"power_W": 500.0,
"speed_mm_s": 525.0,
"beamDiameter_um": 140.0,
"preheat_C": 20.0,
"layer_um": 30.0,
"W": 242.6,
"D": 143.8,
"balling": 0,
"publishedLabel": null,
"harnessLabel": "transition"
},
{
"rowId": "hofmann-0137",
"source": "hofmann-316l-2026",
"material": "316L Stainless Steel",
"power_W": 325.0,
"speed_mm_s": 450.0,
"beamDiameter_um": 110.0,
"preheat_C": 20.0,
"layer_um": 0.0,
"W": 221.2,
"D": 137.9,
"balling": 0,
"publishedLabel": null,
"harnessLabel": "transition"
},
{
"rowId": "hofmann-0138",
"source": "hofmann-316l-2026",
"material": "316L Stainless Steel",
"power_W": 475.0,
"speed_mm_s": 525.0,
"beamDiameter_um": 110.0,
