Repository: canerganis/Metalliksa

# Metalliksa documentation map

This directory contains the maintained product and engineering documentation. The generated `graft/` tree is a source snapshot for inspection and is not the documentation authority.

## Start here

- [Project README](../README.md) — setup, commands, and the current product scope.
- [Product overview](PRODUCT_OVERVIEW.md) — product goal, user and customer hypotheses, current scope, and validation needs.
- [Research workstation](RESEARCH_WORKSTATION.md) — workspace structure, shared state, research registry, and evidence boundaries.

File: docs/research/machcal/calib-proto/rows.json (part 2 of 6)
[
"preheat_C": 20.0,
"layer_um": 60.0,
"W": 238.3,
"D": 218.0,
"balling": 0,
"publishedLabel": null,
"harnessLabel": "keyhole"
},
{
"rowId": "hofmann-0139",
"source": "hofmann-316l-2026",
"material": "316L Stainless Steel",
"power_W": 300.0,
"speed_mm_s": 600.0,
"beamDiameter_um": 80.0,
"preheat_C": 20.0,
"layer_um": 60.0,
"W": 180.371,
"D": 111.261,
"balling": 0,
"publishedLabel": null,
"harnessLabel": "keyhole"
},
{
"rowId": "hofmann-0140",
"source": "hofmann-316l-2026",
"material": "316L Stainless Steel",
"power_W": 400.0,
"speed_mm_s": 450.0,
"beamDiameter_um": 80.0,
"preheat_C": 20.0,
"layer_um": 60.0,
"W": 223.4,
"D": 234.8,
"balling": 0,
"publishedLabel": null,
"harnessLabel": "keyhole"
},
{
"rowId": "hofmann-0141",
"source": "hofmann-316l-2026",
"material": "316L Stainless Steel",
"power_W": 50.0,
"speed_mm_s": 300.0,
"beamDiameter_um": 110.0,
"preheat_C": 20.0,
"layer_um": 30.0,
"W": 124.443,
"D": 10.467,
"balling": 1,
"publishedLabel": null,
"harnessLabel": "balling-flagged"
},
{
"rowId": "hofmann-0142",
"source": "hofmann-316l-2026",
"material": "316L Stainless Steel",
"power_W": 125.0,
"speed_mm_s": 750.0,
"beamDiameter_um": 80.0,
"preheat_C": 20.0,
"layer_um": 30.0,
"W": 114.2,
"D": 48.3,
"balling": 0,
"publishedLabel": null,
"harnessLabel": "conduction"
},
{
"rowId": "hofmann-0143",
"source": "hofmann-316l-2026",
"material": "316L Stainless Steel",
"power_W": 300.0,
"speed_mm_s": 600.0,
"beamDiameter_um": 80.0,
"preheat_C": 20.0,
"layer_um": 0.0,
"W": 179.5,
"D": 79.0,
"balling": 0,
"publishedLabel": null,
"harnessLabel": "keyhole"
},
{
"rowId": "hofmann-0144",
"source": "hofmann-316l-2026",
"material": "316L Stainless Steel",
"power_W": 450.0,
"speed_mm_s": 1500.0,
"beamDiameter_um": 140.0,
"preheat_C": 20.0,
"layer_um": 30.0,
"W": 155.721,
"D": 41.77,
"balling": 1,
"publishedLabel": null,
"harnessLabel": "balling-flagged"
},
{
"rowId": "hofmann-0145",
"source": "hofmann-316l-2026",
"material": "316L Stainless Steel",
"power_W": 425.0,
"speed_mm_s": 525.0,
"beamDiameter_um": 110.0,
"preheat_C": 20.0,
"layer_um": 60.0,
"W": 222.2,
"D": 191.6,
"balling": 0,
"publishedLabel": null,
"harnessLabel": "keyhole"
},
{
"rowId": "hofmann-0146",
"source": "hofmann-316l-2026",
"material": "316L Stainless Steel",
"power_W": 450.0,
"speed_mm_s": 1500.0,
"beamDiameter_um": 50.0,
"preheat_C": 20.0,
"layer_um": 0.0,
"W": 151.816,
"D": 103.776,
"balling": 1,
"publishedLabel": null,
"harnessLabel": "balling-flagged"
},
{
"rowId": "hofmann-0147",
"source": "hofmann-316l-2026",
"material": "316L Stainless Steel",
"power_W": 350.0,
"speed_mm_s": 900.0,
"beamDiameter_um": 140.0,
"preheat_C": 20.0,
"layer_um": 60.0,
"W": 199.58,
"D": 33.053,
"balling": 1,
"publishedLabel": null,
"harnessLabel": "balling-flagged"
},
{
"rowId": "hofmann-0148",
"source": "hofmann-316l-2026",
"material": "316L Stainless Steel",
"power_W": 175.0,
"speed_mm_s": 1125.0,
"beamDiameter_um": 50.0,
"preheat_C": 20.0,
"layer_um": 60.0,
"W": 100.1,
"D": 75.4,
"balling": 1,
"publishedLabel": null,
"harnessLabel": "balling-flagged"
},
{
"rowId": "hofmann-0149",
"source": "hofmann-316l-2026",
"material": "316L Stainless Steel",
"power_W": 125.0,
"speed_mm_s": 750.0,
"beamDiameter_um": 140.0,
"preheat_C": 20.0,
"layer_um": 30.0,
"W": 153.9,
"D": 14.2,
"balling": 0,
"publishedLabel": null,
"harnessLabel": "conduction"
},
{
"rowId": "hofmann-0150",
"source": "hofmann-316l-2026",
"material": "316L Stainless Steel",
"power_W": 100.0,
"speed_mm_s": 300.0,
"beamDiameter_um": 110.0,
"preheat_C": 20.0,
"layer_um": 60.0,
"W": 187.34,
"D": 35.966,
"balling": 1,
"publishedLabel": null,
"harnessLabel": "balling-flagged"
},
{
"rowId": "hofmann-0151",
"source": "hofmann-316l-2026",
"material": "316L Stainless Steel",
"power_W": 100.0,
"speed_mm_s": 900.0,
"beamDiameter_um": 50.0,
"preheat_C": 20.0,
"layer_um": 60.0,
"W": 94.9,
"D": 41.1,
"balling": 0,
"publishedLabel": null,
"harnessLabel": "transition"
},
{
"rowId": "hofmann-0152",
"source": "hofmann-316l-2026",
"material": "316L Stainless Steel",
"power_W": 200.0,
"speed_mm_s": 900.0,
"beamDiameter_um": 140.0,
"preheat_C": 20.0,
"layer_um": 0.0,
"W": 158.61,
"D": 41.294,
"balling": 0,
"publishedLabel": null,
"harnessLabel": "conduction"
},
{
"rowId": "hofmann-0153",
"source": "hofmann-316l-2026",
"material": "316L Stainless Steel",
"power_W": 450.0,
"speed_mm_s": 750.0,
"beamDiameter_um": 80.0,
"preheat_C": 20.0,
"layer_um": 60.0,
"W": 206.4,
"D": 197.6,
"balling": 0,
"publishedLabel": null,
"harnessLabel": "keyhole"
},
{
"rowId": "hofmann-0154",
"source": "hofmann-316l-2026",
"material": "316L Stainless Steel",
"power_W": 250.0,
"speed_mm_s": 600.0,
"beamDiameter_um": 140.0,
"preheat_C": 20.0,
"layer_um": 30.0,
"W": 170.352,
"D": 39.397,
"balling": 0,
"publishedLabel": null,
"harnessLabel": "conduction"
},
{
"rowId": "hofmann-0155",
"source": "hofmann-316l-2026",
"material": "316L Stainless Steel",
"power_W": 350.0,
"speed_mm_s": 600.0,
"beamDiameter_um": 140.0,
"preheat_C": 20.0,
"layer_um": 30.0,
"W": 180.37,
"D": 83.236,
"balling": 0,
"publishedLabel": null,
"harnessLabel": "transition"
},
{
"rowId": "hofmann-0156",
"source": "hofmann-316l-2026",
"material": "316L Stainless Steel",
"power_W": 75.0,
"speed_mm_s": 750.0,
"beamDiameter_um": 80.0,
"preheat_C": 20.0,
"layer_um": 0.0,
"W": 99.8,
"D": 25.6,
"balling": 0,
"publishedLabel": null,
"harnessLabel": "conduction"
},
{
"rowId": "hofmann-0157",
"source": "hofmann-316l-2026",
"material": "316L Stainless Steel",
"power_W": 400.0,
"speed_mm_s": 600.0,
"beamDiameter_um": 140.0,
"preheat_C": 20.0,
"layer_um": 60.0,
"W": 191.081,
"D": 90.01,
"balling": 1,
"publishedLabel": null,
"harnessLabel": "balling-flagged"
},
{
"rowId": "hofmann-0158",
"source": "hofmann-316l-2026",
"material": "316L Stainless Steel",
"power_W": 400.0,
"speed_mm_s": 900.0,
"beamDiameter_um": 140.0,
"preheat_C": 20.0,
"layer_um": 0.0,
"W": 218.114,
"D": 60.351,
"balling": 0,
"publishedLabel": null,
"harnessLabel": "transition"
},
{
"rowId": "hofmann-0159",
"source": "hofmann-316l-2026",
"material": "316L Stainless Steel",
"power_W": 375.0,
"speed_mm_s": 375.0,
"beamDiameter_um": 110.0,
"preheat_C": 20.0,
"layer_um": 60.0,
"W": 232.6,
"D": 264.3,
"balling": 0,
"publishedLabel": null,
"harnessLabel": "keyhole"
},
{
"rowId": "hofmann-0160",
"source": "hofmann-316l-2026",
"material": "316L Stainless Steel",
"power_W": 400.0,
"speed_mm_s": 900.0,
"beamDiameter_um": 50.0,
"preheat_C": 20.0,
"layer_um": 60.0,
"W": 156.23,
"D": 179.626,
"balling": 0,
"publishedLabel": null,
"harnessLabel": "keyhole"
},
{
"rowId": "hofmann-0161",
"source": "hofmann-316l-2026",
"material": "316L Stainless Steel",
"power_W": 200.0,
"speed_mm_s": 1200.0,
"beamDiameter_um": 50.0,
"preheat_C": 20.0,
"layer_um": 0.0,
"W": 94.69,
"D": 73.76,
"balling": 0,
"publishedLabel": null,
"harnessLabel": "keyhole"
},
{
"rowId": "hofmann-0162",
"source": "hofmann-316l-2026",
"material": "316L Stainless Steel",
"power_W": 475.0,
"speed_mm_s": 750.0,
"beamDiameter_um": 110.0,
"preheat_C": 20.0,
"layer_um": 30.0,
"W": 206.6,
"D": 161.3,
"balling": 0,
"publishedLabel": null,
"harnessLabel": "transition"
},
{
"rowId": "hofmann-0163",
"source": "hofmann-316l-2026",
"material": "316L Stainless Steel",
"power_W": 225.0,
"speed_mm_s": 750.0,
"beamDiameter_um": 110.0,
"preheat_C": 20.0,
"layer_um": 0.0,
"W": 156.4,
"D": 48.6,
"balling": 0,
"publishedLabel": null,
"harnessLabel": "conduction"
},
{
"rowId": "hofmann-0164",
"source": "hofmann-316l-2026",
"material": "316L Stainless Steel",
"power_W": 50.0,
"speed_mm_s": 600.0,
"beamDiameter_um": 80.0,
"preheat_C": 20.0,
"layer_um": 0.0,
"W": 86.022,
"D": 18.018,
"balling": 0,
"publishedLabel": null,
"harnessLabel": "conduction"
},
{
"rowId": "hofmann-0165",
"source": "hofmann-316l-2026",
"material": "316L Stainless Steel",
"power_W": 300.0,
"speed_mm_s": 450.0,
"beamDiameter_um": 140.0,
"preheat_C": 20.0,
"layer_um": 60.0,
"W": 213.5,
"D": 72.7,
"balling": 0,
"publishedLabel": null,
"harnessLabel": "transition"
},
{
"rowId": "hofmann-0166",
"source": "hofmann-316l-2026",
"material": "316L Stainless Steel",
"power_W": 500.0,
"speed_mm_s": 900.0,
"beamDiameter_um": 140.0,
"preheat_C": 20.0,
"layer_um": 30.0,
"W": 207.576,
"D": 67.25,
"balling": 1,
"publishedLabel": null,
"harnessLabel": "balling-flagged"
},
{
"rowId": "hofmann-0167",
"source": "hofmann-316l-2026",
"material": "316L Stainless Steel",
"power_W": 475.0,
"speed_mm_s": 225.0,
"beamDiameter_um": 140.0,
"preheat_C": 20.0,
"layer_um": 60.0,
"W": 384.6,
"D": 310.4,
"balling": 0,
"publishedLabel": null,
"harnessLabel": "keyhole"
},
{
"rowId": "hofmann-0168",
"source": "hofmann-316l-2026",
"material": "316L Stainless Steel",
"power_W": 350.0,
"speed_mm_s": 450.0,
"beamDiameter_um": 140.0,
"preheat_C": 20.0,
"layer_um": 60.0,
"W": 223.9,
"D": 102.9,
"balling": 0,
"publishedLabel": null,
"harnessLabel": "transition"
},
{
"rowId": "hofmann-0169",
"source": "hofmann-316l-2026",
"material": "316L Stainless Steel",
"power_W": 200.0,
"speed_mm_s": 900.0,
"beamDiameter_um": 110.0,
"preheat_C": 20.0,
"layer_um": 30.0,
"W": 167.96,
"D": 30.289,
"balling": 0,
"publishedLabel": null,
"harnessLabel": "conduction"
},
{
"rowId": "hofmann-0170",
"source": "hofmann-316l-2026",
"material": "316L Stainless Steel",
"power_W": 300.0,
"speed_mm_s": 900.0,
"beamDiameter_um": 80.0,
"preheat_C": 20.0,
"layer_um": 30.0,
"W": 116.45,
"D": 81.656,
"balling": 1,
"publishedLabel": null,
"harnessLabel": "balling-flagged"
},
{
"rowId": "hofmann-0171",
"source": "hofmann-316l-2026",
"material": "316L Stainless Steel",
"power_W": 375.0,
"speed_mm_s": 225.0,
"beamDiameter_um": 140.0,
"preheat_C": 20.0,
"layer_um": 60.0,
"W": 292.7,
"D": 372.1,
"balling": 0,
"publishedLabel": null,
"harnessLabel": "transition"
},
{
"rowId": "hofmann-0172",
"source": "hofmann-316l-2026",
"material": "316L Stainless Steel",
"power_W": 250.0,
"speed_mm_s": 900.0,
"beamDiameter_um": 80.0,
"preheat_C": 20.0,
"layer_um": 60.0,
"W": 137.877,
"D": 30.582,
"balling": 1,
"publishedLabel": null,
"harnessLabel": "balling-flagged"
},
{
"rowId": "hofmann-0173",
"source": "hofmann-316l-2026",
"material": "316L Stainless Steel",
"power_W": 300.0,
"speed_mm_s": 600.0,
"beamDiameter_um": 140.0,
"preheat_C": 20.0,
"layer_um": 0.0,
"W": 239.873,
"D": 62.742,
"balling": 0,
"publishedLabel": null,
"harnessLabel": "conduction"
},
{
"rowId": "hofmann-0174",
"source": "hofmann-316l-2026",
"material": "316L Stainless Steel",
"power_W": 325.0,
"speed_mm_s": 450.0,
"beamDiameter_um": 140.0,
"preheat_C": 20.0,
"layer_um": 30.0,
"W": 226.3,
"D": 94.8,
"balling": 0,
"publishedLabel": null,
"harnessLabel": "transition"
},
{
"rowId": "hofmann-0175",
"source": "hofmann-316l-2026",
"material": "316L Stainless Steel",
"power_W": 100.0,
"speed_mm_s": 300.0,
"beamDiameter_um": 80.0,
"preheat_C": 20.0,
"layer_um": 30.0,
"W": 148.1,
"D": 43.8,
"balling": 0,
"publishedLabel": null,
"harnessLabel": "transition"
},
{
"rowId": "hofmann-0176",
"source": "hofmann-316l-2026",
"material": "316L Stainless Steel",
"power_W": 450.0,
"speed_mm_s": 300.0,
"beamDiameter_um": 140.0,
"preheat_C": 20.0,
"layer_um": 60.0,
"W": 290.384,
"D": 150.388,
"balling": 0,
"publishedLabel": null,
"harnessLabel": "transition"
},
{
"rowId": "hofmann-0177",
"source": "hofmann-316l-2026",
"material": "316L Stainless Steel",
"power_W": 250.0,
"speed_mm_s": 300.0,
"beamDiameter_um": 80.0,
"preheat_C": 20.0,
"layer_um": 60.0,
"W": 222.0,
"D": 184.7,
"balling": 0,
"publishedLabel": null,
"harnessLabel": "keyhole"
},
{
"rowId": "hofmann-0178",
"source": "hofmann-316l-2026",
"material": "316L Stainless Steel",
"power_W": 275.0,
"speed_mm_s": 1050.0,
"beamDiameter_um": 50.0,
"preheat_C": 20.0,
"layer_um": 30.0,
"W": 107.6,
"D": 148.4,
"balling": 1,
"publishedLabel": null,
"harnessLabel": "balling-flagged"
},
{
"rowId": "hofmann-0179",
"source": "hofmann-316l-2026",
"material": "316L Stainless Steel",
"power_W": 150.0,
"speed_mm_s": 1500.0,
"beamDiameter_um": 140.0,
"preheat_C": 20.0,
"layer_um": 0.0,
"W": 138.4,
"D": 19.4,
"balling": 0,
"publishedLabel": null,
"harnessLabel": "conduction"
},
{
"rowId": "hofmann-0180",
"source": "hofmann-316l-2026",
"material": "316L Stainless Steel",
"power_W": 350.0,
"speed_mm_s": 450.0,
"beamDiameter_um": 80.0,
"preheat_C": 20.0,
"layer_um": 60.0,
"W": 186.3,
"D": 282.6,
"balling": 0,
"publishedLabel": null,
"harnessLabel": "keyhole"
},
{
"rowId": "hofmann-0181",
"source": "hofmann-316l-2026",
"material": "316L Stainless Steel",
"power_W": 300.0,
"speed_mm_s": 450.0,
"beamDiameter_um": 80.0,
"preheat_C": 20.0,
"layer_um": 0.0,
"W": 224.1,
"D": 115.4,
"balling": 0,
"publishedLabel": null,
"harnessLabel": "keyhole"
},
{
"rowId": "hofmann-0182",
"source": "hofmann-316l-2026",
"material": "316L Stainless Steel",
"power_W": 225.0,
"speed_mm_s": 825.0,
"beamDiameter_um": 50.0,
"preheat_C": 20.0,
"layer_um": 60.0,
"W": 114.4,
"D": 148.2,
"balling": 1,
"publishedLabel": null,
"harnessLabel": "balling-flagged"
},
{
"rowId": "hofmann-0183",
"source": "hofmann-316l-2026",
"material": "316L Stainless Steel",
"power_W": 325.0,
"speed_mm_s": 900.0,
"beamDiameter_um": 80.0,
"preheat_C": 20.0,
"layer_um": 30.0,
"W": 162.7,
"D": 71.1,
"balling": 1,
"publishedLabel": null,
"harnessLabel": "balling-flagged"
},
{
"rowId": "hofmann-0184",
"source": "hofmann-316l-2026",
"material": "316L Stainless Steel",
"power_W": 500.0,
"speed_mm_s": 900.0,
"beamDiameter_um": 110.0,
"preheat_C": 20.0,
"layer_um": 30.0,
"W": 245.651,
"D": 66.787,
"balling": 1,
"publishedLabel": null,
"harnessLabel": "balling-flagged"
},
{
"rowId": "hofmann-0185",
"source": "hofmann-316l-2026",
"material": "316L Stainless Steel",
"power_W": 325.0,
"speed_mm_s": 375.0,
"beamDiameter_um": 140.0,
"preheat_C": 20.0,
"layer_um": 60.0,
"W": 243.6,
"D": 123.5,
"balling": 0,
"publishedLabel": null,
"harnessLabel": "transition"
},
{
"rowId": "hofmann-0186",
"source": "hofmann-316l-2026",
"material": "316L Stainless Steel",
"power_W": 375.0,
"speed_mm_s": 750.0,
"beamDiameter_um": 140.0,
"preheat_C": 20.0,
"layer_um": 30.0,
"W": 230.0,
"D": 85.5,
"balling": 1,
"publishedLabel": null,
"harnessLabel": "balling-flagged"
},
{
"rowId": "hofmann-0187",
"source": "hofmann-316l-2026",
"material": "316L Stainless Steel",
"power_W": 200.0,
"speed_mm_s": 600.0,
"beamDiameter_um": 80.0,
"preheat_C": 20.0,
"layer_um": 0.0,
"W": 177.311,
"D": 49.601,
"balling": 0,
"publishedLabel": null,
"harnessLabel": "transition"
},
{
"rowId": "hofmann-0188",
"source": "hofmann-316l-2026",
"material": "316L Stainless Steel",
"power_W": 200.0,
"speed_mm_s": 1050.0,
"beamDiameter_um": 80.0,
"preheat_C": 20.0,
"layer_um": 0.0,
"W": 140.6,
"D": 45.6,
"balling": 0,
"publishedLabel": null,
"harnessLabel": "transition"
},
{
"rowId": "hofmann-0189",
"source": "hofmann-316l-2026",
"material": "316L Stainless Steel",
"power_W": 275.0,
"speed_mm_s": 450.0,
"beamDiameter_um": 110.0,
"preheat_C": 20.0,
"layer_um": 30.0,
"W": 217.9,
"D": 119.3,
"balling": 0,
"publishedLabel": null,
"harnessLabel": "transition"
},
{
"rowId": "hofmann-0190",
"source": "hofmann-316l-2026",
"material": "316L Stainless Steel",
"power_W": 200.0,
"speed_mm_s": 1200.0,
"beamDiameter_um": 110.0,
"preheat_C": 20.0,
"layer_um": 0.0,
"W": 127.501,
"D": 37.998,
"balling": 0,
"publishedLabel": null,
"harnessLabel": "conduction"
},
{
"rowId": "hofmann-0191",
"source": "hofmann-316l-2026",
"material": "316L Stainless Steel",
"power_W": 150.0,
"speed_mm_s": 300.0,
"beamDiameter_um": 140.0,
"preheat_C": 20.0,
"layer_um": 0.0,
"W": 184.111,
"D": 64.126,
"balling": 0,
"publishedLabel": null,
"harnessLabel": "conduction"
},
{
"rowId": "hofmann-0192",
"source": "hofmann-316l-2026",
"material": "316L Stainless Steel",
"power_W": 400.0,
"speed_mm_s": 600.0,
"beamDiameter_um": 80.0,
"preheat_C": 20.0,
"layer_um": 60.0,
"W": 195.5,
"D": 212.0,
"balling": 0,
"publishedLabel": null,
"harnessLabel": "keyhole"
},
{
"rowId": "hofmann-0193",
"source": "hofmann-316l-2026",
"material": "316L Stainless Steel",
"power_W": 175.0,
"speed_mm_s": 450.0,
"beamDiameter_um": 140.0,
"preheat_C": 20.0,
"layer_um": 30.0,
"W": 173.3,
"D": 42.6,
"balling": 0,
"publishedLabel": null,
"harnessLabel": "conduction"
},
{
"rowId": "hofmann-0194",
"source": "hofmann-316l-2026",
"material": "316L Stainless Steel",
"power_W": 400.0,
"speed_mm_s": 1200.0,
"beamDiameter_um": 140.0,
"preheat_C": 20.0,
"layer_um": 0.0,
"W": 204.866,
"D": 53.77,
"balling": 0,
"publishedLabel": null,
"harnessLabel": "conduction"
},
{
"rowId": "hofmann-0195",
"source": "hofmann-316l-2026",
"material": "316L Stainless Steel",
"power_W": 137.5,
"speed_mm_s": 675.0,
"beamDiameter_um": 50.0,
"preheat_C": 20.0,
"layer_um": 60.0,
"W": 116.8,
"D": 98.4,
"balling": 0,
"publishedLabel": null,
"harnessLabel": "transition"
},
{
"rowId": "hofmann-0196",
"source": "hofmann-316l-2026",
"material": "316L Stainless Steel",
"power_W": 250.0,
"speed_mm_s": 300.0,
"beamDiameter_um": 80.0,
"preheat_C": 20.0,
"layer_um": 0.0,
"W": 224.9,
"D": 262.9,
"balling": 0,
"publishedLabel": null,
"harnessLabel": "keyhole"
},
{
"rowId": "hofmann-0197",
"source": "hofmann-316l-2026",
"material": "316L Stainless Steel",
"power_W": 250.0,
"speed_mm_s": 600.0,
"beamDiameter_um": 80.0,
"preheat_C": 20.0,
"layer_um": 30.0,
"W": 162.188,
"D": 100.962,
"balling": 0,
"publishedLabel": null,
"harnessLabel": "transition"
},
{
"rowId": "hofmann-0198",
"source": "hofmann-316l-2026",
"material": "316L Stainless Steel",
"power_W": 125.0,
"speed_mm_s": 450.0,
"beamDiameter_um": 140.0,
"preheat_C": 20.0,
"layer_um": 30.0,
"W": 144.3,
"D": 33.6,
"balling": 0,
"publishedLabel": null,
"harnessLabel": "conduction"
},
{
"rowId": "hofmann-0199",
"source": "hofmann-316l-2026",
"material": "316L Stainless Steel",
"power_W": 300.0,
"speed_mm_s": 450.0,
"beamDiameter_um": 110.0,
"preheat_C": 20.0,
"layer_um": 60.0,
"W": 213.0,
"D": 149.6,
"balling": 0,
"publishedLabel": null,
"harnessLabel": "transition"
},
{
"rowId": "hofmann-0200",
"source": "hofmann-316l-2026",
"material": "316L Stainless Steel",
"power_W": 150.0,
"speed_mm_s": 300.0,
"beamDiameter_um": 110.0,
"preheat_C": 20.0,
"layer_um": 60.0,
"W": 188.2,
"D": 112.9,
"balling": 0,
"publishedLabel": null,
"harnessLabel": "conduction"
},
{
"rowId": "hofmann-0201",
"source": "hofmann-316l-2026",
"material": "316L Stainless Steel",
"power_W": 250.0,
"speed_mm_s": 600.0,
"beamDiameter_um": 80.0,
"preheat_C": 20.0,
"layer_um": 0.0,
"W": 142.29,
"D": 50.967,
"balling": 0,
"publishedLabel": null,
"harnessLabel": "transition"
},
{
"rowId": "hofmann-0202",
"source": "hofmann-316l-2026",
"material": "316L Stainless Steel",
"power_W": 325.0,
"speed_mm_s": 1050.0,
"beamDiameter_um": 80.0,
"preheat_C": 20.0,
"layer_um": 30.0,
"W": 130.6,
"D": 112.7,
"balling": 0,
"publishedLabel": null,
"harnessLabel": "transition"
},
{
"rowId": "hofmann-0203",
"source": "hofmann-316l-2026",
"material": "316L Stainless Steel",
"power_W": 150.0,
"speed_mm_s": 1500.0,
"beamDiameter_um": 50.0,
"preheat_C": 20.0,
"layer_um": 0.0,
"W": 82.966,
"D": 42.33,
"balling": 0,
"publishedLabel": null,
"harnessLabel": "transition"
},
{
"rowId": "hofmann-0204",
"source": "hofmann-316l-2026",
"material": "316L Stainless Steel",
"power_W": 225.0,
"speed_mm_s": 1050.0,
"beamDiameter_um": 50.0,
"preheat_C": 20.0,
"layer_um": 0.0,
"W": 134.1,
"D": 58.8,
"balling": 0,
"publishedLabel": null,
"harnessLabel": "keyhole"
},
{
"rowId": "hofmann-0205",
"source": "hofmann-316l-2026",
"material": "316L Stainless Steel",
"power_W": 300.0,
"speed_mm_s": 900.0,
"beamDiameter_um": 80.0,
"preheat_C": 20.0,
"layer_um": 0.0,
"W": 177.14,
"D": 73.88,
"balling": 0,
"publishedLabel": null,
"harnessLabel": "transition"
},
{
"rowId": "hofmann-0206",
"source": "hofmann-316l-2026",
"material": "316L Stainless Steel",
"power_W": 350.0,
"speed_mm_s": 600.0,
"beamDiameter_um": 110.0,
"preheat_C": 20.0,
"layer_um": 30.0,
"W": 192.102,
"D": 107.399,
"balling": 0,
"publishedLabel": null,
"harnessLabel": "transition"
},
{
"rowId": "hofmann-0207",
"source": "hofmann-316l-2026",
"material": "316L Stainless Steel",
"power_W": 350.0,
"speed_mm_s": 975.0,
"beamDiameter_um": 80.0,
"preheat_C": 20.0,
"layer_um": 60.0,
"W": 138.7,
"D": 110.5,
"balling": 1,
"publishedLabel": null,
"harnessLabel": "balling-flagged"
},
{
"rowId": "hofmann-0208",
"source": "hofmann-316l-2026",
"material": "316L Stainless Steel",
"power_W": 250.0,
"speed_mm_s": 300.0,
"beamDiameter_um": 110.0,
"preheat_C": 20.0,
"layer_um": 0.0,
"W": 223.7,
"D": 129.1,
"balling": 0,
"publishedLabel": null,
"harnessLabel": "transition"
},
{
"rowId": "hofmann-0209",
"source": "hofmann-316l-2026",
"material": "316L Stainless Steel",
"power_W": 350.0,
"speed_mm_s": 600.0,
"beamDiameter_um": 80.0,
"preheat_C": 20.0,
"layer_um": 60.0,
"W": 201.1,
"D": 180.9,
"balling": 0,
"publishedLabel": null,
"harnessLabel": "keyhole"
},
{
"rowId": "hofmann-0210",
"source": "hofmann-316l-2026",
"material": "316L Stainless Steel",
"power_W": 200.0,
"speed_mm_s": 300.0,
"beamDiameter_um": 140.0,
"preheat_C": 20.0,
"layer_um": 30.0,
"W": 225.591,
"D": 44.18,
"balling": 0,
"publishedLabel": null,
"harnessLabel": "conduction"
},
{
"rowId": "hofmann-0211",
"source": "hofmann-316l-2026",
"material": "316L Stainless Steel",
"power_W": 400.0,
"speed_mm_s": 1200.0,
"beamDiameter_um": 140.0,
"preheat_C": 20.0,
"layer_um": 30.0,
"W": 155.55,
"D": 41.064,
"balling": 1,
"publishedLabel": null,
"harnessLabel": "balling-flagged"
},
{
"rowId": "hofmann-0212",
"source": "hofmann-316l-2026",
"material": "316L Stainless Steel",
"power_W": 200.0,
"speed_mm_s": 600.0,
"beamDiameter_um": 140.0,
"preheat_C": 20.0,
"layer_um": 0.0,
"W": 162.86,
"D": 52.488,
"balling": 0,
"publishedLabel": null,
"harnessLabel": "conduction"
},
{
"rowId": "hofmann-0213",
"source": "hofmann-316l-2026",
"material": "316L Stainless Steel",
"power_W": 100.0,
"speed_mm_s": 300.0,
"beamDiameter_um": 110.0,
"preheat_C": 20.0,
"layer_um": 30.0,
"W": 124.784,
"D": 29.185,
"balling": 0,
"publishedLabel": null,
"harnessLabel": "conduction"
},
{
"rowId": "hofmann-0214",
"source": "hofmann-316l-2026",
"material": "316L Stainless Steel",
"power_W": 200.0,
"speed_mm_s": 600.0,
"beamDiameter_um": 80.0,
"preheat_C": 20.0,
"layer_um": 30.0,
"W": 171.0,
"D": 88.6,
"balling": 0,
"publishedLabel": null,
"harnessLabel": "transition"
},
{
"rowId": "hofmann-0215",
"source": "hofmann-316l-2026",
"material": "316L Stainless Steel",
"power_W": 250.0,
"speed_mm_s": 1050.0,
"beamDiameter_um": 80.0,
"preheat_C": 20.0,
"layer_um": 0.0,
"W": 162.0,
"D": 52.5,
"balling": 0,
"publishedLabel": null,
"harnessLabel": "transition"
},
{
"rowId": "hofmann-0216",
"source": "hofmann-316l-2026",
"material": "316L Stainless Steel",
"power_W": 275.0,
"speed_mm_s": 525.0,
"beamDiameter_um": 110.0,
"preheat_C": 20.0,
"layer_um": 60.0,
"W": 185.3,
"D": 69.7,
"balling": 0,
"publishedLabel": null,
"harnessLabel": "transition"
},
{
"rowId": "hofmann-0217",
"source": "hofmann-316l-2026",
"material": "316L Stainless Steel",
"power_W": 150.0,
"speed_mm_s": 300.0,
"beamDiameter_um": 110.0,
"preheat_C": 20.0,
"layer_um": 60.0,
"W": 133.622,
"D": 32.64,
"balling": 0,
"publishedLabel": null,
"harnessLabel": "conduction"
},
{
"rowId": "hofmann-0218",
"source": "hofmann-316l-2026",
"material": "316L Stainless Steel",
"power_W": 100.0,
"speed_mm_s": 750.0,
"beamDiameter_um": 50.0,
"preheat_C": 20.0,
"layer_um": 60.0,
"W": 111.5,
"D": 58.1,
"balling": 0,
"publishedLabel": null,
"harnessLabel": "transition"
},
{
"rowId": "hofmann-0219",
"source": "hofmann-316l-2026",
"material": "316L Stainless Steel",
"power_W": 325.0,
"speed_mm_s": 1050.0,
"beamDiameter_um": 50.0,
"preheat_C": 20.0,
"layer_um": 30.0,
"W": 113.7,
"D": 167.7,
"balling": 1,
"publishedLabel": null,
"harnessLabel": "balling-flagged"
},
{
"rowId": "hofmann-0220",
"source": "hofmann-316l-2026",
"material": "316L Stainless Steel",
"power_W": 450.0,
"speed_mm_s": 900.0,
"beamDiameter_um": 110.0,
"preheat_C": 20.0,
"layer_um": 60.0,
"W": 215.05,
"D": 73.701,
"balling": 1,
"publishedLabel": null,
"harnessLabel": "balling-flagged"
},
{
"rowId": "hofmann-0221",
"source": "hofmann-316l-2026",
"material": "316L Stainless Steel",
"power_W": 475.0,
"speed_mm_s": 225.0,
"beamDiameter_um": 140.0,
"preheat_C": 20.0,
"layer_um": 60.0,
"W": 383.5,
"D": 281.0,
"balling": 0,
"publishedLabel": null,
"harnessLabel": "keyhole"
},
{
"rowId": "hofmann-0222",
"source": "hofmann-316l-2026",
"material": "316L Stainless Steel",
"power_W": 250.0,
"speed_mm_s": 1050.0,
"beamDiameter_um": 50.0,
"preheat_C": 20.0,
"layer_um": 60.0,
"W": 106.1,
"D": 127.6,
"balling": 1,
"publishedLabel": null,
"harnessLabel": "balling-flagged"
},
{
"rowId": "hofmann-0223",
"source": "hofmann-316l-2026",
"material": "316L Stainless Steel",
"power_W": 300.0,
"speed_mm_s": 1200.0,
"beamDiameter_um": 140.0,
"preheat_C": 20.0,
"layer_um": 0.0,
"W": 163.043,
"D": 41.707,
"balling": 0,
"publishedLabel": null,
"harnessLabel": "conduction"
},
{
"rowId": "hofmann-0224",
"source": "hofmann-316l-2026",
"material": "316L Stainless Steel",
"power_W": 150.0,
"speed_mm_s": 300.0,
"beamDiameter_um": 140.0,
"preheat_C": 20.0,
"layer_um": 60.0,
"W": 164.4,
"D": 53.3,
"balling": 0,
"publishedLabel": null,
"harnessLabel": "conduction"
},
{
"rowId": "hofmann-0225",
"source": "hofmann-316l-2026",
"material": "316L Stainless Steel",
"power_W": 300.0,
"speed_mm_s": 300.0,
"beamDiameter_um": 140.0,
"preheat_C": 20.0,
"layer_um": 30.0,
"W": 297.2,
"D": 195.0,
"balling": 0,
"publishedLabel": null,
"harnessLabel": "transition"
},
{
"rowId": "hofmann-0226",
"source": "hofmann-316l-2026",
"material": "316L Stainless Steel",
"power_W": 125.0,
"speed_mm_s": 1350.0,
"beamDiameter_um": 80.0,
"preheat_C": 20.0,
"layer_um": 0.0,
"W": 98.6,
"D": 25.3,
"balling": 0,
"publishedLabel": null,
"harnessLabel": "conduction"
},
{
"rowId": "hofmann-0227",
"source": "hofmann-316l-2026",
"material": "316L Stainless Steel",
"power_W": 200.0,
"speed_mm_s": 300.0,
"beamDiameter_um": 110.0,
"preheat_C": 20.0,
"layer_um": 0.0,
"W": 207.6,
"D": 68.2,
"balling": 0,
"publishedLabel": null,
"harnessLabel": "transition"
},
{
"rowId": "hofmann-0228",
"source": "hofmann-316l-2026",
"material": "316L Stainless Steel",
"power_W": 425.0,
"speed_mm_s": 750.0,
"beamDiameter_um": 110.0,
"preheat_C": 20.0,
"layer_um": 0.0,
"W": 192.1,
"D": 103.8,
"balling": 0,
"publishedLabel": null,
"harnessLabel": "transition"
},
{
"rowId": "hofmann-0229",
"source": "hofmann-316l-2026",
"material": "316L Stainless Steel",
"power_W": 175.0,
"speed_mm_s": 450.0,
"beamDiameter_um": 50.0,
"preheat_C": 20.0,
"layer_um": 30.0,
"W": 132.3,
"D": 248.9,
"balling": 0,
"publishedLabel": null,
"harnessLabel": "keyhole"
},
{
"rowId": "hofmann-0230",
"source": "hofmann-316l-2026",
"material": "316L Stainless Steel",
"power_W": 150.0,
"speed_mm_s": 600.0,
"beamDiameter_um": 80.0,
"preheat_C": 20.0,
"layer_um": 60.0,
"W": 138.2,
"D": 68.9,
"balling": 0,
"publishedLabel": null,
"harnessLabel": "transition"
},
{
"rowId": "hofmann-0231",
"source": "hofmann-316l-2026",
"material": "316L Stainless Steel",
"power_W": 425.0,
"speed_mm_s": 375.0,
"beamDiameter_um": 140.0,
"preheat_C": 20.0,
"layer_um": 60.0,
"W": 283.4,
"D": 212.8,
"balling": 0,
"publishedLabel": null,
"harnessLabel": "transition"
},
{
"rowId": "hofmann-0232",
"source": "hofmann-316l-2026",
"material": "316L Stainless Steel",
"power_W": 150.0,
"speed_mm_s": 1200.0,
"beamDiameter_um": 140.0,
"preheat_C": 20.0,
"layer_um": 0.0,
"W": 124.3,
"D": 30.9,
"balling": 0,
"publishedLabel": null,
"harnessLabel": "conduction"
},
{
"rowId": "hofmann-0233",
"source": "hofmann-316l-2026",
"material": "316L Stainless Steel",
"power_W": 200.0,
"speed_mm_s": 1200.0,
"beamDiameter_um": 110.0,
"preheat_C": 20.0,
"layer_um": 30.0,
"W": 107.951,
"D": 17.511,
"balling": 1,
"publishedLabel": null,
"harnessLabel": "balling-flagged"
},
{
"rowId": "hofmann-0234",
"source": "hofmann-316l-2026",
"material": "316L Stainless Steel",
"power_W": 500.0,
"speed_mm_s": 1200.0,
"beamDiameter_um": 110.0,
"preheat_C": 20.0,
"layer_um": 0.0,
"W": 203.321,
"D": 74.708,
"balling": 1,
"publishedLabel": null,
"harnessLabel": "balling-flagged"
},
{
"rowId": "hofmann-0235",
"source": "hofmann-316l-2026",
"material": "316L Stainless Steel",
"power_W": 500.0,
"speed_mm_s": 300.0,
"beamDiameter_um": 140.0,
"preheat_C": 20.0,
"layer_um": 60.0,
"W": 283.6,
"D": 401.5,
"balling": 0,
"publishedLabel": null,
"harnessLabel": "keyhole"
},
{
"rowId": "hofmann-0236",
"source": "hofmann-316l-2026",
"material": "316L Stainless Steel",
"power_W": 300.0,
"speed_mm_s": 1500.0,
"beamDiameter_um": 50.0,
"preheat_C": 20.0,
"layer_um": 0.0,
"W": 105.402,
"D": 82.524,
"balling": 1,
"publishedLabel": null,
"harnessLabel": "balling-flagged"
},
{
"rowId": "hofmann-0237",
"source": "hofmann-316l-2026",
"material": "316L Stainless Steel",
"power_W": 150.0,
"speed_mm_s": 600.0,
"beamDiameter_um": 110.0,
"preheat_C": 20.0,
"layer_um": 0.0,
"W": 126.99,
"D": 45.473,
"balling": 0,
"publishedLabel": null,
"harnessLabel": "conduction"
},
{
"rowId": "hofmann-0238",
"source": "hofmann-316l-2026",
"material": "316L Stainless Steel",
"power_W": 250.0,
"speed_mm_s": 300.0,
"beamDiameter_um": 80.0,
"preheat_C": 20.0,
"layer_um": 30.0,
"W": 188.7,
"D": 306.0,
"balling": 0,
"publishedLabel": null,
"harnessLabel": "keyhole"
},
{
"rowId": "hofmann-0239",
"source": "hofmann-316l-2026",
"material": "316L Stainless Steel",
"power_W": 100.0,
"speed_mm_s": 300.0,
"beamDiameter_um": 140.0,
"preheat_C": 20.0,
"layer_um": 30.0,
"W": 168.8,
"D": 39.2,
"balling": 0,
"publishedLabel": null,
"harnessLabel": "conduction"
},
{
"rowId": "hofmann-0240",
"source": "hofmann-316l-2026",
"material": "316L Stainless Steel",
"power_W": 125.0,
"speed_mm_s": 600.0,
"beamDiameter_um": 50.0,
"preheat_C": 20.0,
"layer_um": 30.0,
"W": 134.9,
"D": 93.7,
"balling": 0,
"publishedLabel": null,
"harnessLabel": "transition"
},
{
"rowId": "hofmann-0241",
"source": "hofmann-316l-2026",
"material": "316L Stainless Steel",
"power_W": 50.0,
"speed_mm_s": 900.0,
"beamDiameter_um": 50.0,
"preheat_C": 20.0,
"layer_um": 0.0,
"W": 66.811,
"D": 21.994,
"balling": 0,
"publishedLabel": null,
"harnessLabel": "conduction"
},
{
"rowId": "hofmann-0242",
"source": "hofmann-316l-2026",
"material": "316L Stainless Steel",
"power_W": 225.0,
"speed_mm_s": 1125.0,
"beamDiameter_um": 50.0,
"preheat_C": 20.0,
"layer_um": 60.0,
"W": 113.6,
"D": 92.8,
"balling": 0,
"publishedLabel": null,
"harnessLabel": "keyhole"
},
{
"rowId": "hofmann-0243",
"source": "hofmann-316l-2026",
"material": "316L Stainless Steel",
"power_W": 225.0,
"speed_mm_s": 975.0,
"beamDiameter_um": 50.0,
"preheat_C": 20.0,
"layer_um": 60.0,
"W": 108.3,
"D": 130.7,
"balling": 1,
"publishedLabel": null,
"harnessLabel": "balling-flagged"
},
{
"rowId": "hofmann-0244",
"source": "hofmann-316l-2026",
"material": "316L Stainless Steel",
"power_W": 250.0,
"speed_mm_s": 600.0,
"beamDiameter_um": 50.0,
"preheat_C": 20.0,
"layer_um": 30.0,
"W": 124.8,
"D": 274.8,
"balling": 0,
"publishedLabel": null,
"harnessLabel": "keyhole"
},
{
"rowId": "hofmann-0245",
"source": "hofmann-316l-2026",
"material": "316L Stainless Steel",
"power_W": 100.0,
"speed_mm_s": 900.0,
"beamDiameter_um": 50.0,
"preheat_C": 20.0,
"layer_um": 0.0,
"W": 77.86,
"D": 36.554,
"balling": 0,
"publishedLabel": null,
"harnessLabel": "transition"
},
{
"rowId": "hofmann-0246",
"source": "hofmann-316l-2026",
"material": "316L Stainless Steel",
"power_W": 200.0,
"speed_mm_s": 1200.0,
"beamDiameter_um": 50.0,
"preheat_C": 20.0,
"layer_um": 60.0,
"W": 121.721,
"D": 26.1,
"balling": 1,
"publishedLabel": null,
"harnessLabel": "balling-flagged"
},
{
"rowId": "hofmann-0247",
"source": "hofmann-316l-2026",
"material": "316L Stainless Steel",
"power_W": 150.0,
"speed_mm_s": 600.0,
"beamDiameter_um": 80.0,
"preheat_C": 20.0,
"layer_um": 0.0,
"W": 118.49,
"D": 55.181,
"balling": 0,
"publishedLabel": null,
"harnessLabel": "transition"
},
{
"rowId": "hofmann-0248",
"source": "hofmann-316l-2026",
"material": "316L Stainless Steel",
"power_W": 100.0,
"speed_mm_s": 600.0,
"beamDiameter_um": 80.0,
"preheat_C": 20.0,
"layer_um": 30.0,
"W": 99.114,
"D": 11.771,
"balling": 0,
"publishedLabel": null,
"harnessLabel": "conduction"
},
{
"rowId": "hofmann-0249",
"source": "hofmann-316l-2026",
"material": "316L Stainless Steel",
"power_W": 400.0,
"speed_mm_s": 1200.0,
"beamDiameter_um": 110.0,
"preheat_C": 20.0,
"layer_um": 60.0,
"W": 168.983,
"D": 57.956,
"balling": 1,
"publishedLabel": null,
"harnessLabel": "balling-flagged"
},
{
"rowId": "hofmann-0250",
"source": "hofmann-316l-2026",
"material": "316L Stainless Steel",
"power_W": 300.0,
"speed_mm_s": 750.0,
"beamDiameter_um": 50.0,
"preheat_C": 20.0,
"layer_um": 60.0,
"W": 121.7,
"D": 240.0,
"balling": 1,
"publishedLabel": null,
"harnessLabel": "balling-flagged"
},
{
"rowId": "hofmann-0251",
"source": "hofmann-316l-2026",
"material": "316L Stainless Steel",
"power_W": 475.0,
"speed_mm_s": 450.0,
"beamDiameter_um": 140.0,
"preheat_C": 20.0,
"layer_um": 30.0,
"W": 259.6,
"D": 194.6,
"balling": 0,
"publishedLabel": null,
"harnessLabel": "transition"
},
{
"rowId": "hofmann-0252",
"source": "hofmann-316l-2026",
"material": "316L Stainless Steel",
"power_W": 350.0,
"speed_mm_s": 1200.0,
"beamDiameter_um": 110.0,
"preheat_C": 20.0,
"layer_um": 60.0,
"W": 126.993,
"D": 40.501,
"balling": 1,
"publishedLabel": null,
"harnessLabel": "balling-flagged"
},
{
"rowId": "hofmann-0253",
"source": "hofmann-316l-2026",
"material": "316L Stainless Steel",
"power_W": 325.0,
"speed_mm_s": 750.0,
"beamDiameter_um": 50.0,
"preheat_C": 20.0,
"layer_um": 0.0,
"W": 141.1,
"D": 209.4,
"balling": 0,
"publishedLabel": null,
"harnessLabel": "keyhole"
},
{
"rowId": "hofmann-0254",
"source": "hofmann-316l-2026",
"material": "316L Stainless Steel",
"power_W": 300.0,
"speed_mm_s": 600.0,
"beamDiameter_um": 110.0,
"preheat_C": 20.0,
"layer_um": 0.0,
"W": 222.711,
"D": 65.836,
"balling": 0,
"publishedLabel": null,
"harnessLabel": "transition"
},
{
"rowId": "hofmann-0255",
"source": "hofmann-316l-2026",
"material": "316L Stainless Steel",
"power_W": 250.0,
"speed_mm_s": 1500.0,
"beamDiameter_um": 50.0,
"preheat_C": 20.0,
"layer_um": 0.0,
"W": 144.84,
"D": 40.805,
"balling": 1,
"publishedLabel": null,
"harnessLabel": "balling-flagged"
},
{
"rowId": "hofmann-0256",
"source": "hofmann-316l-2026",
"material": "316L Stainless Steel",
"power_W": 200.0,
"speed_mm_s": 1200.0,
"beamDiameter_um": 80.0,
"preheat_C": 20.0,
"layer_um": 30.0,
"W": 83.47,
"D": 33.786,
"balling": 1,
"publishedLabel": null,
"harnessLabel": "balling-flagged"
},
{
"rowId": "hofmann-0257",
"source": "hofmann-316l-2026",
"material": "316L Stainless Steel",
"power_W": 400.0,
"speed_mm_s": 1500.0,
"beamDiameter_um": 110.0,
"preheat_C": 20.0,
"layer_um": 0.0,
"W": 163.209,
"D": 53.407,
"balling": 1,
"publishedLabel": null,
"harnessLabel": "balling-flagged"
},
{
"rowId": "hofmann-0258",
"source": "hofmann-316l-2026",
"material": "316L Stainless Steel",
"power_W": 300.0,
"speed_mm_s": 600.0,
"beamDiameter_um": 140.0,
"preheat_C": 20.0,
"layer_um": 30.0,
"W": 201.967,
"D": 45.038,
"balling": 0,
"publishedLabel": null,
"harnessLabel": "conduction"
},
{
"rowId": "hofmann-0259",
"source": "hofmann-316l-2026",
"material": "316L Stainless Steel",
"power_W": 350.0,
"speed_mm_s": 900.0,
"beamDiameter_um": 140.0,
"preheat_C": 20.0,
"layer_um": 0.0,
"W": 206.557,
"D": 56.816,
"balling": 0,
"publishedLabel": null,
"harnessLabel": "conduction"
},
{
"rowId": "hofmann-0260",
"source": "hofmann-316l-2026",
"material": "316L Stainless Steel",
"power_W": 50.0,
"speed_mm_s": 300.0,
"beamDiameter_um": 50.0,
"preheat_C": 20.0,
"layer_um": 60.0,
"W": 95.711,
"D": 28.83,
"balling": 0,
"publishedLabel": null,
"harnessLabel": "transition"
},
{
"rowId": "hofmann-0261",
"source": "hofmann-316l-2026",
"material": "316L Stainless Steel",
"power_W": 475.0,
"speed_mm_s": 450.0,
"beamDiameter_um": 110.0,
"preheat_C": 20.0,
"layer_um": 30.0,
"W": 264.2,
"D": 267.5,
"balling": 0,
"publishedLabel": null,
"harnessLabel": "keyhole"
},
{
"rowId": "hofmann-0262",
"source": "hofmann-316l-2026",
"material": "316L Stainless Steel",
"power_W": 400.0,
"speed_mm_s": 1500.0,
"beamDiameter_um": 50.0,
"preheat_C": 20.0,
"layer_um": 60.0,
"W": 129.035,
"D": 121.831,
"balling": 1,
"publishedLabel": null,
"harnessLabel": "balling-flagged"
},
{
"rowId": "hofmann-0263",
"source": "hofmann-316l-2026",
"material": "316L Stainless Steel",
"power_W": 400.0,
"speed_mm_s": 1200.0,
"beamDiameter_um": 80.0,
"preheat_C": 20.0,
"layer_um": 0.0,
"W": 161.841,
"D": 86.631,
"balling": 1,
"publishedLabel": null,
"harnessLabel": "balling-flagged"
},
{
"rowId": "hofmann-0264",
"source": "hofmann-316l-2026",
"material": "316L Stainless Steel",
"power_W": 225.0,
"speed_mm_s": 750.0,
"beamDiameter_um": 110.0,
"preheat_C": 20.0,
"layer_um": 30.0,
"W": 146.4,
"D": 56.8,
"balling": 0,
"publishedLabel": null,
"harnessLabel": "conduction"
},
{
"rowId": "hofmann-0265",
"source": "hofmann-316l-2026",
"material": "316L Stainless Steel",
"power_W": 300.0,
"speed_mm_s": 1500.0,
"beamDiameter_um": 110.0,
"preheat_C": 20.0,
"layer_um": 0.0,
"W": 139.91,
"D": 40.54,
"balling": 0,
"publishedLabel": null,
"harnessLabel": "conduction"
},
{
"rowId": "hofmann-0266",
"source": "hofmann-316l-2026",
"material": "316L Stainless Steel",
"power_W": 150.0,
"speed_mm_s": 600.0,
"beamDiameter_um": 50.0,
"preheat_C": 20.0,
"layer_um": 60.0,
"W": 124.61,
"D": 78.123,
"balling": 0,
"publishedLabel": null,
"harnessLabel": "keyhole"
},
{
"rowId": "hofmann-0267",
"source": "hofmann-316l-2026",
"material": "316L Stainless Steel",
"power_W": 150.0,
"speed_mm_s": 450.0,
"beamDiameter_um": 110.0,
"preheat_C": 20.0,
"layer_um": 60.0,
"W": 163.5,
"D": 46.0,
"balling": 0,
"publishedLabel": null,
"harnessLabel": "conduction"
},
{
"rowId": "hofmann-0268",
"source": "hofmann-316l-2026",
"material": "316L Stainless Steel",
"power_W": 250.0,
"speed_mm_s": 1200.0,
"beamDiameter_um": 110.0,
"preheat_C": 20.0,
"layer_um": 30.0,
"W": 170.001,
"D": 18.919,
"balling": 1,
"publishedLabel": null,
"harnessLabel": "balling-flagged"
},
{
"rowId": "hofmann-0269",
"source": "hofmann-316l-2026",
"material": "316L Stainless Steel",
"power_W": 100.0,
"speed_mm_s": 300.0,
"beamDiameter_um": 80.0,
"preheat_C": 20.0,
"layer_um": 0.0,
"W": 124.4,
"D": 50.0,
"balling": 0,
"publishedLabel": null,
"harnessLabel": "transition"
},
{
"rowId": "hofmann-0270",
"source": "hofmann-316l-2026",
"material": "316L Stainless Steel",
"power_W": 425.0,
"speed_mm_s": 750.0,
"beamDiameter_um": 80.0,
"preheat_C": 20.0,
"layer_um": 0.0,
"W": 212.2,
"D": 118.8,
"balling": 1,
"publishedLabel": null,
"harnessLabel": "balling-flagged"
},
{
"rowId": "hofmann-0271",
"source": "hofmann-316l-2026",
"material": "316L Stainless Steel",
"power_W": 175.0,
"speed_mm_s": 450.0,
"beamDiameter_um": 80.0,
"preheat_C": 20.0,
"layer_um": 30.0,
"W": 158.3,
"D": 146.3,
"balling": 0,
"publishedLabel": null,
"harnessLabel": "transition"
},
{
"rowId": "hofmann-0272",
"source": "hofmann-316l-2026",
"material": "316L Stainless Steel",
"power_W": 250.0,
"speed_mm_s": 750.0,
"beamDiameter_um": 50.0,
"preheat_C": 20.0,
"layer_um": 60.0,
"W": 130.9,
"D": 206.0,
"balling": 1,
"publishedLabel": null,
"harnessLabel": "balling-flagged"
},
{
"rowId": "hofmann-0273",
"source": "hofmann-316l-2026",
"material": "316L Stainless Steel",
"power_W": 500.0,
"speed_mm_s": 1200.0,
"beamDiameter_um": 80.0,
"preheat_C": 20.0,
"layer_um": 60.0,
"W": 153.68,
"D": 118.289,
"balling": 1,
"publishedLabel": null,
"harnessLabel": "balling-flagged"
},
{
"rowId": "hofmann-0274",
"source": "hofmann-316l-2026",
"material": "316L Stainless Steel",
"power_W": 350.0,
"speed_mm_s": 600.0,
"beamDiameter_um": 140.0,
"preheat_C": 20.0,
"layer_um": 60.0,
"W": 210.6,
"D": 68.6,
"balling": 1,
"publishedLabel": null,
"harnessLabel": "balling-flagged"
},
{
"rowId": "hofmann-0275",
"source": "hofmann-316l-2026",
"material": "316L Stainless Steel",
"power_W": 150.0,
"speed_mm_s": 600.0,
"beamDiameter_um": 50.0,
"preheat_C": 20.0,
"layer_um": 0.0,
"W": 134.131,
"D": 105.321,
"balling": 0,
"publishedLabel": null,
"harnessLabel": "keyhole"
