Repository: canerganis/Metalliksa

# Metalliksa documentation map

This directory contains the maintained product and engineering documentation. The generated `graft/` tree is a source snapshot for inspection and is not the documentation authority.

## Start here

- [Project README](../README.md) — setup, commands, and the current product scope.
- [Product overview](PRODUCT_OVERVIEW.md) — product goal, user and customer hypotheses, current scope, and validation needs.
- [Research workstation](RESEARCH_WORKSTATION.md) — workspace structure, shared state, research registry, and evidence boundaries.

File: docs/research/machcal/calib-proto/rows.json (part 3 of 6)
[
},
{
"rowId": "hofmann-0276",
"source": "hofmann-316l-2026",
"material": "316L Stainless Steel",
"power_W": 350.0,
"speed_mm_s": 1500.0,
"beamDiameter_um": 80.0,
"preheat_C": 20.0,
"layer_um": 60.0,
"W": 116.96,
"D": 59.119,
"balling": 1,
"publishedLabel": null,
"harnessLabel": "balling-flagged"
},
{
"rowId": "hofmann-0277",
"source": "hofmann-316l-2026",
"material": "316L Stainless Steel",
"power_W": 250.0,
"speed_mm_s": 1200.0,
"beamDiameter_um": 50.0,
"preheat_C": 20.0,
"layer_um": 60.0,
"W": 117.98,
"D": 47.64,
"balling": 1,
"publishedLabel": null,
"harnessLabel": "balling-flagged"
},
{
"rowId": "hofmann-0278",
"source": "hofmann-316l-2026",
"material": "316L Stainless Steel",
"power_W": 300.0,
"speed_mm_s": 1200.0,
"beamDiameter_um": 110.0,
"preheat_C": 20.0,
"layer_um": 0.0,
"W": 156.571,
"D": 50.942,
"balling": 0,
"publishedLabel": null,
"harnessLabel": "conduction"
},
{
"rowId": "hofmann-0279",
"source": "hofmann-316l-2026",
"material": "316L Stainless Steel",
"power_W": 375.0,
"speed_mm_s": 450.0,
"beamDiameter_um": 140.0,
"preheat_C": 20.0,
"layer_um": 30.0,
"W": 236.7,
"D": 149.1,
"balling": 0,
"publishedLabel": null,
"harnessLabel": "transition"
},
{
"rowId": "hofmann-0280",
"source": "hofmann-316l-2026",
"material": "316L Stainless Steel",
"power_W": 200.0,
"speed_mm_s": 750.0,
"beamDiameter_um": 50.0,
"preheat_C": 20.0,
"layer_um": 60.0,
"W": 115.8,
"D": 145.4,
"balling": 1,
"publishedLabel": null,
"harnessLabel": "balling-flagged"
},
{
"rowId": "hofmann-0281",
"source": "hofmann-316l-2026",
"material": "316L Stainless Steel",
"power_W": 350.0,
"speed_mm_s": 1200.0,
"beamDiameter_um": 80.0,
"preheat_C": 20.0,
"layer_um": 30.0,
"W": 149.432,
"D": 86.533,
"balling": 1,
"publishedLabel": null,
"harnessLabel": "balling-flagged"
},
{
"rowId": "hofmann-0282",
"source": "hofmann-316l-2026",
"material": "316L Stainless Steel",
"power_W": 100.0,
"speed_mm_s": 600.0,
"beamDiameter_um": 80.0,
"preheat_C": 20.0,
"layer_um": 30.0,
"W": 131.2,
"D": 23.6,
"balling": 0,
"publishedLabel": null,
"harnessLabel": "conduction"
},
{
"rowId": "hofmann-0283",
"source": "hofmann-316l-2026",
"material": "316L Stainless Steel",
"power_W": 225.0,
"speed_mm_s": 525.0,
"beamDiameter_um": 50.0,
"preheat_C": 20.0,
"layer_um": 60.0,
"W": 129.2,
"D": 265.6,
"balling": 1,
"publishedLabel": null,
"harnessLabel": "balling-flagged"
},
{
"rowId": "hofmann-0284",
"source": "hofmann-316l-2026",
"material": "316L Stainless Steel",
"power_W": 300.0,
"speed_mm_s": 300.0,
"beamDiameter_um": 110.0,
"preheat_C": 20.0,
"layer_um": 60.0,
"W": 253.982,
"D": 119.035,
"balling": 0,
"publishedLabel": null,
"harnessLabel": "transition"
},
{
"rowId": "hofmann-0285",
"source": "hofmann-316l-2026",
"material": "316L Stainless Steel",
"power_W": 275.0,
"speed_mm_s": 750.0,
"beamDiameter_um": 110.0,
"preheat_C": 20.0,
"layer_um": 0.0,
"W": 166.6,
"D": 68.4,
"balling": 0,
"publishedLabel": null,
"harnessLabel": "transition"
},
{
"rowId": "hofmann-0286",
"source": "hofmann-316l-2026",
"material": "316L Stainless Steel",
"power_W": 350.0,
"speed_mm_s": 1500.0,
"beamDiameter_um": 110.0,
"preheat_C": 20.0,
"layer_um": 0.0,
"W": 157.42,
"D": 51.508,
"balling": 1,
"publishedLabel": null,
"harnessLabel": "balling-flagged"
},
{
"rowId": "hofmann-0287",
"source": "hofmann-316l-2026",
"material": "316L Stainless Steel",
"power_W": 250.0,
"speed_mm_s": 1500.0,
"beamDiameter_um": 140.0,
"preheat_C": 20.0,
"layer_um": 0.0,
"W": 164.1,
"D": 35.2,
"balling": 0,
"publishedLabel": null,
"harnessLabel": "conduction"
},
{
"rowId": "hofmann-0288",
"source": "hofmann-316l-2026",
"material": "316L Stainless Steel",
"power_W": 275.0,
"speed_mm_s": 1050.0,
"beamDiameter_um": 110.0,
"preheat_C": 20.0,
"layer_um": 0.0,
"W": 171.2,
"D": 45.4,
"balling": 0,
"publishedLabel": null,
"harnessLabel": "conduction"
},
{
"rowId": "hofmann-0289",
"source": "hofmann-316l-2026",
"material": "316L Stainless Steel",
"power_W": 200.0,
"speed_mm_s": 1000.0,
"beamDiameter_um": 50.0,
"preheat_C": 20.0,
"layer_um": 30.0,
"W": 117.4,
"D": 82.9,
"balling": 0,
"publishedLabel": null,
"harnessLabel": "keyhole"
},
{
"rowId": "hofmann-0290",
"source": "hofmann-316l-2026",
"material": "316L Stainless Steel",
"power_W": 425.0,
"speed_mm_s": 1050.0,
"beamDiameter_um": 50.0,
"preheat_C": 20.0,
"layer_um": 0.0,
"W": 204.2,
"D": 83.9,
"balling": 1,
"publishedLabel": null,
"harnessLabel": "balling-flagged"
},
{
"rowId": "hofmann-0291",
"source": "hofmann-316l-2026",
"material": "316L Stainless Steel",
"power_W": 500.0,
"speed_mm_s": 900.0,
"beamDiameter_um": 80.0,
"preheat_C": 20.0,
"layer_um": 60.0,
"W": 153.34,
"D": 145.254,
"balling": 1,
"publishedLabel": null,
"harnessLabel": "balling-flagged"
},
{
"rowId": "hofmann-0292",
"source": "hofmann-316l-2026",
"material": "316L Stainless Steel",
"power_W": 75.0,
"speed_mm_s": 450.0,
"beamDiameter_um": 80.0,
"preheat_C": 20.0,
"layer_um": 30.0,
"W": 114.1,
"D": 47.1,
"balling": 0,
"publishedLabel": null,
"harnessLabel": "conduction"
},
{
"rowId": "hofmann-0293",
"source": "hofmann-316l-2026",
"material": "316L Stainless Steel",
"power_W": 400.0,
"speed_mm_s": 1500.0,
"beamDiameter_um": 80.0,
"preheat_C": 20.0,
"layer_um": 0.0,
"W": 184.112,
"D": 53.899,
"balling": 1,
"publishedLabel": null,
"harnessLabel": "balling-flagged"
},
{
"rowId": "hofmann-0294",
"source": "hofmann-316l-2026",
"material": "316L Stainless Steel",
"power_W": 500.0,
"speed_mm_s": 600.0,
"beamDiameter_um": 80.0,
"preheat_C": 20.0,
"layer_um": 60.0,
"W": 182.9,
"D": 334.2,
"balling": 0,
"publishedLabel": null,
"harnessLabel": "keyhole"
},
{
"rowId": "hofmann-0295",
"source": "hofmann-316l-2026",
"material": "316L Stainless Steel",
"power_W": 275.0,
"speed_mm_s": 750.0,
"beamDiameter_um": 50.0,
"preheat_C": 20.0,
"layer_um": 30.0,
"W": 111.9,
"D": 226.4,
"balling": 1,
"publishedLabel": null,
"harnessLabel": "balling-flagged"
},
{
"rowId": "hofmann-0296",
"source": "hofmann-316l-2026",
"material": "316L Stainless Steel",
"power_W": 200.0,
"speed_mm_s": 1500.0,
"beamDiameter_um": 50.0,
"preheat_C": 20.0,
"layer_um": 60.0,
"W": 88.744,
"D": 42.915,
"balling": 1,
"publishedLabel": null,
"harnessLabel": "balling-flagged"
},
{
"rowId": "hofmann-0297",
"source": "hofmann-316l-2026",
"material": "316L Stainless Steel",
"power_W": 450.0,
"speed_mm_s": 450.0,
"beamDiameter_um": 140.0,
"preheat_C": 20.0,
"layer_um": 60.0,
"W": 253.0,
"D": 221.3,
"balling": 0,
"publishedLabel": null,
"harnessLabel": "transition"
},
{
"rowId": "hofmann-0298",
"source": "hofmann-316l-2026",
"material": "316L Stainless Steel",
"power_W": 400.0,
"speed_mm_s": 1200.0,
"beamDiameter_um": 80.0,
"preheat_C": 20.0,
"layer_um": 60.0,
"W": 153.17,
"D": 81.408,
"balling": 1,
"publishedLabel": null,
"harnessLabel": "balling-flagged"
},
{
"rowId": "hofmann-0299",
"source": "hofmann-316l-2026",
"material": "316L Stainless Steel",
"power_W": 325.0,
"speed_mm_s": 1050.0,
"beamDiameter_um": 110.0,
"preheat_C": 20.0,
"layer_um": 0.0,
"W": 186.0,
"D": 53.1,
"balling": 0,
"publishedLabel": null,
"harnessLabel": "transition"
},
{
"rowId": "hofmann-0300",
"source": "hofmann-316l-2026",
"material": "316L Stainless Steel",
"power_W": 125.0,
"speed_mm_s": 450.0,
"beamDiameter_um": 110.0,
"preheat_C": 20.0,
"layer_um": 30.0,
"W": 125.3,
"D": 38.7,
"balling": 0,
"publishedLabel": null,
"harnessLabel": "conduction"
},
{
"rowId": "hofmann-0301",
"source": "hofmann-316l-2026",
"material": "316L Stainless Steel",
"power_W": 100.0,
"speed_mm_s": 1200.0,
"beamDiameter_um": 80.0,
"preheat_C": 20.0,
"layer_um": 0.0,
"W": 104.892,
"D": 21.572,
"balling": 0,
"publishedLabel": null,
"harnessLabel": "conduction"
},
{
"rowId": "hofmann-0302",
"source": "hofmann-316l-2026",
"material": "316L Stainless Steel",
"power_W": 350.0,
"speed_mm_s": 900.0,
"beamDiameter_um": 50.0,
"preheat_C": 20.0,
"layer_um": 0.0,
"W": 129.4,
"D": 201.2,
"balling": 0,
"publishedLabel": null,
"harnessLabel": "keyhole"
},
{
"rowId": "hofmann-0303",
"source": "hofmann-316l-2026",
"material": "316L Stainless Steel",
"power_W": 300.0,
"speed_mm_s": 750.0,
"beamDiameter_um": 80.0,
"preheat_C": 20.0,
"layer_um": 60.0,
"W": 151.5,
"D": 114.8,
"balling": 0,
"publishedLabel": null,
"harnessLabel": "transition"
},
{
"rowId": "hofmann-0304",
"source": "hofmann-316l-2026",
"material": "316L Stainless Steel",
"power_W": 250.0,
"speed_mm_s": 600.0,
"beamDiameter_um": 110.0,
"preheat_C": 20.0,
"layer_um": 0.0,
"W": 121.388,
"D": 27.753,
"balling": 0,
"publishedLabel": null,
"harnessLabel": "transition"
},
{
"rowId": "hofmann-0305",
"source": "hofmann-316l-2026",
"material": "316L Stainless Steel",
"power_W": 150.0,
"speed_mm_s": 600.0,
"beamDiameter_um": 140.0,
"preheat_C": 20.0,
"layer_um": 30.0,
"W": 127.336,
"D": 25.238,
"balling": 0,
"publishedLabel": null,
"harnessLabel": "conduction"
},
{
"rowId": "hofmann-0306",
"source": "hofmann-316l-2026",
"material": "316L Stainless Steel",
"power_W": 150.0,
"speed_mm_s": 1050.0,
"beamDiameter_um": 80.0,
"preheat_C": 20.0,
"layer_um": 0.0,
"W": 138.0,
"D": 37.9,
"balling": 0,
"publishedLabel": null,
"harnessLabel": "conduction"
},
{
"rowId": "hofmann-0307",
"source": "hofmann-316l-2026",
"material": "316L Stainless Steel",
"power_W": 200.0,
"speed_mm_s": 300.0,
"beamDiameter_um": 80.0,
"preheat_C": 20.0,
"layer_um": 60.0,
"W": 210.4,
"D": 90.6,
"balling": 0,
"publishedLabel": null,
"harnessLabel": "keyhole"
},
{
"rowId": "hofmann-0308",
"source": "hofmann-316l-2026",
"material": "316L Stainless Steel",
"power_W": 500.0,
"speed_mm_s": 1200.0,
"beamDiameter_um": 80.0,
"preheat_C": 20.0,
"layer_um": 30.0,
"W": 225.422,
"D": 61.586,
"balling": 1,
"publishedLabel": null,
"harnessLabel": "balling-flagged"
},
{
"rowId": "hofmann-0309",
"source": "hofmann-316l-2026",
"material": "316L Stainless Steel",
"power_W": 275.0,
"speed_mm_s": 225.0,
"beamDiameter_um": 140.0,
"preheat_C": 20.0,
"layer_um": 60.0,
"W": 265.7,
"D": 233.1,
"balling": 0,
"publishedLabel": null,
"harnessLabel": "transition"
},
{
"rowId": "hofmann-0310",
"source": "hofmann-316l-2026",
"material": "316L Stainless Steel",
"power_W": 200.0,
"speed_mm_s": 300.0,
"beamDiameter_um": 140.0,
"preheat_C": 20.0,
"layer_um": 0.0,
"W": 238.526,
"D": 62.282,
"balling": 0,
"publishedLabel": null,
"harnessLabel": "conduction"
},
{
"rowId": "hofmann-0311",
"source": "hofmann-316l-2026",
"material": "316L Stainless Steel",
"power_W": 175.0,
"speed_mm_s": 900.0,
"beamDiameter_um": 50.0,
"preheat_C": 20.0,
"layer_um": 30.0,
"W": 115.8,
"D": 98.8,
"balling": 1,
"publishedLabel": null,
"harnessLabel": "balling-flagged"
},
{
"rowId": "hofmann-0312",
"source": "hofmann-316l-2026",
"material": "316L Stainless Steel",
"power_W": 300.0,
"speed_mm_s": 1200.0,
"beamDiameter_um": 50.0,
"preheat_C": 20.0,
"layer_um": 0.0,
"W": 109.651,
"D": 108.177,
"balling": 1,
"publishedLabel": null,
"harnessLabel": "balling-flagged"
},
{
"rowId": "hofmann-0313",
"source": "hofmann-316l-2026",
"material": "316L Stainless Steel",
"power_W": 400.0,
"speed_mm_s": 300.0,
"beamDiameter_um": 140.0,
"preheat_C": 20.0,
"layer_um": 30.0,
"W": 284.3,
"D": 312.3,
"balling": 0,
"publishedLabel": null,
"harnessLabel": "transition"
},
{
"rowId": "hofmann-0314",
"source": "hofmann-316l-2026",
"material": "316L Stainless Steel",
"power_W": 275.0,
"speed_mm_s": 525.0,
"beamDiameter_um": 110.0,
"preheat_C": 20.0,
"layer_um": 60.0,
"W": 182.3,
"D": 79.1,
"balling": 0,
"publishedLabel": null,
"harnessLabel": "transition"
},
{
"rowId": "hofmann-0315",
"source": "hofmann-316l-2026",
"material": "316L Stainless Steel",
"power_W": 200.0,
"speed_mm_s": 1500.0,
"beamDiameter_um": 50.0,
"preheat_C": 20.0,
"layer_um": 0.0,
"W": 78.541,
"D": 60.045,
"balling": 1,
"publishedLabel": null,
"harnessLabel": "balling-flagged"
},
{
"rowId": "hofmann-0316",
"source": "hofmann-316l-2026",
"material": "316L Stainless Steel",
"power_W": 250.0,
"speed_mm_s": 300.0,
"beamDiameter_um": 140.0,
"preheat_C": 20.0,
"layer_um": 60.0,
"W": 245.7,
"D": 78.1,
"balling": 0,
"publishedLabel": null,
"harnessLabel": "transition"
},
{
"rowId": "hofmann-0317",
"source": "hofmann-316l-2026",
"material": "316L Stainless Steel",
"power_W": 400.0,
"speed_mm_s": 600.0,
"beamDiameter_um": 80.0,
"preheat_C": 20.0,
"layer_um": 30.0,
"W": 196.0,
"D": 235.1,
"balling": 0,
"publishedLabel": null,
"harnessLabel": "keyhole"
},
{
"rowId": "hofmann-0318",
"source": "hofmann-316l-2026",
"material": "316L Stainless Steel",
"power_W": 425.0,
"speed_mm_s": 525.0,
"beamDiameter_um": 140.0,
"preheat_C": 20.0,
"layer_um": 60.0,
"W": 232.7,
"D": 141.5,
"balling": 0,
"publishedLabel": null,
"harnessLabel": "transition"
},
{
"rowId": "hofmann-0319",
"source": "hofmann-316l-2026",
"material": "316L Stainless Steel",
"power_W": 500.0,
"speed_mm_s": 600.0,
"beamDiameter_um": 140.0,
"preheat_C": 20.0,
"layer_um": 60.0,
"W": 296.651,
"D": 55.175,
"balling": 1,
"publishedLabel": null,
"harnessLabel": "balling-flagged"
},
{
"rowId": "hofmann-0320",
"source": "hofmann-316l-2026",
"material": "316L Stainless Steel",
"power_W": 250.0,
"speed_mm_s": 1500.0,
"beamDiameter_um": 80.0,
"preheat_C": 20.0,
"layer_um": 0.0,
"W": 154.531,
"D": 36.547,
"balling": 0,
"publishedLabel": null,
"harnessLabel": "transition"
},
{
"rowId": "hofmann-0321",
"source": "hofmann-316l-2026",
"material": "316L Stainless Steel",
"power_W": 250.0,
"speed_mm_s": 1200.0,
"beamDiameter_um": 80.0,
"preheat_C": 20.0,
"layer_um": 0.0,
"W": 115.265,
"D": 49.802,
"balling": 0,
"publishedLabel": null,
"harnessLabel": "transition"
},
{
"rowId": "hofmann-0322",
"source": "hofmann-316l-2026",
"material": "316L Stainless Steel",
"power_W": 375.0,
"speed_mm_s": 1050.0,
"beamDiameter_um": 110.0,
"preheat_C": 20.0,
"layer_um": 0.0,
"W": 197.9,
"D": 56.4,
"balling": 0,
"publishedLabel": null,
"harnessLabel": "transition"
},
{
"rowId": "hofmann-0323",
"source": "hofmann-316l-2026",
"material": "316L Stainless Steel",
"power_W": 200.0,
"speed_mm_s": 1200.0,
"beamDiameter_um": 50.0,
"preheat_C": 20.0,
"layer_um": 30.0,
"W": 122.6,
"D": 71.9,
"balling": 1,
"publishedLabel": null,
"harnessLabel": "balling-flagged"
},
{
"rowId": "hofmann-0324",
"source": "hofmann-316l-2026",
"material": "316L Stainless Steel",
"power_W": 375.0,
"speed_mm_s": 525.0,
"beamDiameter_um": 110.0,
"preheat_C": 20.0,
"layer_um": 60.0,
"W": 225.1,
"D": 117.7,
"balling": 0,
"publishedLabel": null,
"harnessLabel": "transition"
},
{
"rowId": "hofmann-0325",
"source": "hofmann-316l-2026",
"material": "316L Stainless Steel",
"power_W": 125.0,
"speed_mm_s": 450.0,
"beamDiameter_um": 50.0,
"preheat_C": 20.0,
"layer_um": 30.0,
"W": 119.3,
"D": 183.6,
"balling": 0,
"publishedLabel": null,
"harnessLabel": "keyhole"
},
{
"rowId": "hofmann-0326",
"source": "hofmann-316l-2026",
"material": "316L Stainless Steel",
"power_W": 50.0,
"speed_mm_s": 300.0,
"beamDiameter_um": 50.0,
"preheat_C": 20.0,
"layer_um": 0.0,
"W": 80.75,
"D": 33.4,
"balling": 0,
"publishedLabel": null,
"harnessLabel": "transition"
},
{
"rowId": "hofmann-0327",
"source": "hofmann-316l-2026",
"material": "316L Stainless Steel",
"power_W": 175.0,
"speed_mm_s": 825.0,
"beamDiameter_um": 50.0,
"preheat_C": 20.0,
"layer_um": 60.0,
"W": 136.6,
"D": 89.0,
"balling": 0,
"publishedLabel": null,
"harnessLabel": "keyhole"
},
{
"rowId": "hofmann-0328",
"source": "hofmann-316l-2026",
"material": "316L Stainless Steel",
"power_W": 425.0,
"speed_mm_s": 450.0,
"beamDiameter_um": 80.0,
"preheat_C": 20.0,
"layer_um": 30.0,
"W": 191.8,
"D": 364.1,
"balling": 0,
"publishedLabel": null,
"harnessLabel": "keyhole"
},
{
"rowId": "hofmann-0329",
"source": "hofmann-316l-2026",
"material": "316L Stainless Steel",
"power_W": 425.0,
"speed_mm_s": 525.0,
"beamDiameter_um": 110.0,
"preheat_C": 20.0,
"layer_um": 60.0,
"W": 225.2,
"D": 178.8,
"balling": 0,
"publishedLabel": null,
"harnessLabel": "keyhole"
},
{
"rowId": "hofmann-0330",
"source": "hofmann-316l-2026",
"material": "316L Stainless Steel",
"power_W": 175.0,
"speed_mm_s": 1350.0,
"beamDiameter_um": 50.0,
"preheat_C": 20.0,
"layer_um": 0.0,
"W": 85.9,
"D": 57.2,
"balling": 0,
"publishedLabel": null,
"harnessLabel": "transition"
},
{
"rowId": "hofmann-0331",
"source": "hofmann-316l-2026",
"material": "316L Stainless Steel",
"power_W": 125.0,
"speed_mm_s": 1050.0,
"beamDiameter_um": 80.0,
"preheat_C": 20.0,
"layer_um": 30.0,
"W": 144.7,
"D": 19.9,
"balling": 0,
"publishedLabel": null,
"harnessLabel": "conduction"
},
{
"rowId": "hofmann-0332",
"source": "hofmann-316l-2026",
"material": "316L Stainless Steel",
"power_W": 200.0,
"speed_mm_s": 900.0,
"beamDiameter_um": 50.0,
"preheat_C": 20.0,
"layer_um": 0.0,
"W": 117.0,
"D": 91.8,
"balling": 0,
"publishedLabel": null,
"harnessLabel": "keyhole"
},
{
"rowId": "hofmann-0333",
"source": "hofmann-316l-2026",
"material": "316L Stainless Steel",
"power_W": 125.0,
"speed_mm_s": 975.0,
"beamDiameter_um": 50.0,
"preheat_C": 20.0,
"layer_um": 60.0,
"W": 102.3,
"D": 74.3,
"balling": 1,
"publishedLabel": null,
"harnessLabel": "balling-flagged"
},
{
"rowId": "hofmann-0334",
"source": "hofmann-316l-2026",
"material": "316L Stainless Steel",
"power_W": 300.0,
"speed_mm_s": 300.0,
"beamDiameter_um": 140.0,
"preheat_C": 20.0,
"layer_um": 60.0,
"W": 217.945,
"D": 107.522,
"balling": 0,
"publishedLabel": null,
"harnessLabel": "transition"
},
{
"rowId": "hofmann-0335",
"source": "hofmann-316l-2026",
"material": "316L Stainless Steel",
"power_W": 100.0,
"speed_mm_s": 600.0,
"beamDiameter_um": 140.0,
"preheat_C": 20.0,
"layer_um": 30.0,
"W": 134.0,
"D": 25.9,
"balling": 0,
"publishedLabel": null,
"harnessLabel": "conduction"
},
{
"rowId": "hofmann-0336",
"source": "hofmann-316l-2026",
"material": "316L Stainless Steel",
"power_W": 350.0,
"speed_mm_s": 300.0,
"beamDiameter_um": 110.0,
"preheat_C": 20.0,
"layer_um": 0.0,
"W": 308.9,
"D": 266.4,
"balling": 0,
"publishedLabel": null,
"harnessLabel": "keyhole"
},
{
"rowId": "hofmann-0337",
"source": "hofmann-316l-2026",
"material": "316L Stainless Steel",
"power_W": 300.0,
"speed_mm_s": 1500.0,
"beamDiameter_um": 50.0,
"preheat_C": 20.0,
"layer_um": 60.0,
"W": 104.212,
"D": 54.684,
"balling": 1,
"publishedLabel": null,
"harnessLabel": "balling-flagged"
},
{
"rowId": "hofmann-0338",
"source": "hofmann-316l-2026",
"material": "316L Stainless Steel",
"power_W": 450.0,
"speed_mm_s": 900.0,
"beamDiameter_um": 140.0,
"preheat_C": 20.0,
"layer_um": 30.0,
"W": 241.571,
"D": 56.603,
"balling": 1,
"publishedLabel": null,
"harnessLabel": "balling-flagged"
},
{
"rowId": "hofmann-0339",
"source": "hofmann-316l-2026",
"material": "316L Stainless Steel",
"power_W": 225.0,
"speed_mm_s": 450.0,
"beamDiameter_um": 50.0,
"preheat_C": 20.0,
"layer_um": 30.0,
"W": 138.7,
"D": 329.4,
"balling": 0,
"publishedLabel": null,
"harnessLabel": "keyhole"
},
{
"rowId": "hofmann-0340",
"source": "hofmann-316l-2026",
"material": "316L Stainless Steel",
"power_W": 425.0,
"speed_mm_s": 750.0,
"beamDiameter_um": 110.0,
"preheat_C": 20.0,
"layer_um": 30.0,
"W": 197.7,
"D": 138.4,
"balling": 0,
"publishedLabel": null,
"harnessLabel": "transition"
},
{
"rowId": "hofmann-0341",
"source": "hofmann-316l-2026",
"material": "316L Stainless Steel",
"power_W": 100.0,
"speed_mm_s": 1200.0,
"beamDiameter_um": 50.0,
"preheat_C": 20.0,
"layer_um": 0.0,
"W": 67.15,
"D": 29.169,
"balling": 0,
"publishedLabel": null,
"harnessLabel": "transition"
},
{
"rowId": "hofmann-0342",
"source": "hofmann-316l-2026",
"material": "316L Stainless Steel",
"power_W": 225.0,
"speed_mm_s": 750.0,
"beamDiameter_um": 80.0,
"preheat_C": 20.0,
"layer_um": 30.0,
"W": 155.6,
"D": 89.6,
"balling": 0,
"publishedLabel": null,
"harnessLabel": "transition"
},
{
"rowId": "hofmann-0343",
"source": "hofmann-316l-2026",
"material": "316L Stainless Steel",
"power_W": 200.0,
"speed_mm_s": 300.0,
"beamDiameter_um": 80.0,
"preheat_C": 20.0,
"layer_um": 0.0,
"W": 203.3,
"D": 195.4,
"balling": 0,
"publishedLabel": null,
"harnessLabel": "keyhole"
},
{
"rowId": "hofmann-0344",
"source": "hofmann-316l-2026",
"material": "316L Stainless Steel",
"power_W": 375.0,
"speed_mm_s": 1050.0,
"beamDiameter_um": 50.0,
"preheat_C": 20.0,
"layer_um": 30.0,
"W": 119.0,
"D": 168.5,
"balling": 1,
"publishedLabel": null,
"harnessLabel": "balling-flagged"
},
{
"rowId": "hofmann-0345",
"source": "hofmann-316l-2026",
"material": "316L Stainless Steel",
"power_W": 375.0,
"speed_mm_s": 1050.0,
"beamDiameter_um": 50.0,
"preheat_C": 20.0,
"layer_um": 0.0,
"W": 190.2,
"D": 81.2,
"balling": 1,
"publishedLabel": null,
"harnessLabel": "balling-flagged"
},
{
"rowId": "hofmann-0346",
"source": "hofmann-316l-2026",
"material": "316L Stainless Steel",
"power_W": 100.0,
"speed_mm_s": 1500.0,
"beamDiameter_um": 50.0,
"preheat_C": 20.0,
"layer_um": 0.0,
"W": 69.87,
"D": 26.056,
"balling": 0,
"publishedLabel": null,
"harnessLabel": "conduction"
},
{
"rowId": "hofmann-0347",
"source": "hofmann-316l-2026",
"material": "316L Stainless Steel",
"power_W": 425.0,
"speed_mm_s": 750.0,
"beamDiameter_um": 80.0,
"preheat_C": 20.0,
"layer_um": 30.0,
"W": 254.0,
"D": 111.7,
"balling": 1,
"publishedLabel": null,
"harnessLabel": "balling-flagged"
},
{
"rowId": "hofmann-0348",
"source": "hofmann-316l-2026",
"material": "316L Stainless Steel",
"power_W": 150.0,
"speed_mm_s": 600.0,
"beamDiameter_um": 110.0,
"preheat_C": 20.0,
"layer_um": 30.0,
"W": 127.841,
"D": 30.454,
"balling": 0,
"publishedLabel": null,
"harnessLabel": "conduction"
},
{
"rowId": "hofmann-0349",
"source": "hofmann-316l-2026",
"material": "316L Stainless Steel",
"power_W": 300.0,
"speed_mm_s": 900.0,
"beamDiameter_um": 80.0,
"preheat_C": 20.0,
"layer_um": 60.0,
"W": 150.793,
"D": 77.898,
"balling": 1,
"publishedLabel": null,
"harnessLabel": "balling-flagged"
},
{
"rowId": "hofmann-0350",
"source": "hofmann-316l-2026",
"material": "316L Stainless Steel",
"power_W": 150.0,
"speed_mm_s": 600.0,
"beamDiameter_um": 80.0,
"preheat_C": 20.0,
"layer_um": 60.0,
"W": 107.271,
"D": 31.164,
"balling": 1,
"publishedLabel": null,
"harnessLabel": "balling-flagged"
},
{
"rowId": "hofmann-0351",
"source": "hofmann-316l-2026",
"material": "316L Stainless Steel",
"power_W": 200.0,
"speed_mm_s": 300.0,
"beamDiameter_um": 110.0,
"preheat_C": 20.0,
"layer_um": 30.0,
"W": 216.2,
"D": 172.0,
"balling": 0,
"publishedLabel": null,
"harnessLabel": "transition"
},
{
"rowId": "hofmann-0352",
"source": "hofmann-316l-2026",
"material": "316L Stainless Steel",
"power_W": 300.0,
"speed_mm_s": 1050.0,
"beamDiameter_um": 80.0,
"preheat_C": 20.0,
"layer_um": 0.0,
"W": 169.2,
"D": 63.8,
"balling": 1,
"publishedLabel": null,
"harnessLabel": "balling-flagged"
},
{
"rowId": "hofmann-0353",
"source": "hofmann-316l-2026",
"material": "316L Stainless Steel",
"power_W": 250.0,
"speed_mm_s": 300.0,
"beamDiameter_um": 110.0,
"preheat_C": 20.0,
"layer_um": 30.0,
"W": 238.9,
"D": 211.2,
"balling": 0,
"publishedLabel": null,
"harnessLabel": "transition"
},
{
"rowId": "hofmann-0354",
"source": "hofmann-316l-2026",
"material": "316L Stainless Steel",
"power_W": 400.0,
"speed_mm_s": 1500.0,
"beamDiameter_um": 140.0,
"preheat_C": 20.0,
"layer_um": 30.0,
"W": 167.119,
"D": 33.799,
"balling": 1,
"publishedLabel": null,
"harnessLabel": "balling-flagged"
},
{
"rowId": "hofmann-0355",
"source": "hofmann-316l-2026",
"material": "316L Stainless Steel",
"power_W": 300.0,
"speed_mm_s": 1200.0,
"beamDiameter_um": 110.0,
"preheat_C": 20.0,
"layer_um": 30.0,
"W": 150.62,
"D": 24.65,
"balling": 1,
"publishedLabel": null,
"harnessLabel": "balling-flagged"
},
{
"rowId": "hofmann-0356",
"source": "hofmann-316l-2026",
"material": "316L Stainless Steel",
"power_W": 450.0,
"speed_mm_s": 900.0,
"beamDiameter_um": 50.0,
"preheat_C": 20.0,
"layer_um": 60.0,
"W": 194.31,
"D": 61.403,
"balling": 1,
"publishedLabel": null,
"harnessLabel": "balling-flagged"
},
{
"rowId": "hofmann-0357",
"source": "hofmann-316l-2026",
"material": "316L Stainless Steel",
"power_W": 150.0,
"speed_mm_s": 1200.0,
"beamDiameter_um": 110.0,
"preheat_C": 20.0,
"layer_um": 0.0,
"W": 122.234,
"D": 27.924,
"balling": 0,
"publishedLabel": null,
"harnessLabel": "conduction"
},
{
"rowId": "hofmann-0358",
"source": "hofmann-316l-2026",
"material": "316L Stainless Steel",
"power_W": 175.0,
"speed_mm_s": 750.0,
"beamDiameter_um": 80.0,
"preheat_C": 20.0,
"layer_um": 0.0,
"W": 127.7,
"D": 58.8,
"balling": 0,
"publishedLabel": null,
"harnessLabel": "transition"
},
{
"rowId": "hofmann-0359",
"source": "hofmann-316l-2026",
"material": "316L Stainless Steel",
"power_W": 275.0,
"speed_mm_s": 750.0,
"beamDiameter_um": 80.0,
"preheat_C": 20.0,
"layer_um": 0.0,
"W": 141.3,
"D": 102.4,
"balling": 0,
"publishedLabel": null,
"harnessLabel": "transition"
},
{
"rowId": "hofmann-0360",
"source": "hofmann-316l-2026",
"material": "316L Stainless Steel",
"power_W": 300.0,
"speed_mm_s": 600.0,
"beamDiameter_um": 110.0,
"preheat_C": 20.0,
"layer_um": 30.0,
"W": 183.2,
"D": 96.4,
"balling": 0,
"publishedLabel": null,
"harnessLabel": "transition"
},
{
"rowId": "hofmann-0361",
"source": "hofmann-316l-2026",
"material": "316L Stainless Steel",
"power_W": 200.0,
"speed_mm_s": 900.0,
"beamDiameter_um": 80.0,
"preheat_C": 20.0,
"layer_um": 60.0,
"W": 121.72,
"D": 34.262,
"balling": 1,
"publishedLabel": null,
"harnessLabel": "balling-flagged"
},
{
"rowId": "hofmann-0362",
"source": "hofmann-316l-2026",
"material": "316L Stainless Steel",
"power_W": 150.0,
"speed_mm_s": 900.0,
"beamDiameter_um": 110.0,
"preheat_C": 20.0,
"layer_um": 30.0,
"W": 115.263,
"D": 16.394,
"balling": 0,
"publishedLabel": null,
"harnessLabel": "conduction"
},
{
"rowId": "hofmann-0363",
"source": "hofmann-316l-2026",
"material": "316L Stainless Steel",
"power_W": 375.0,
"speed_mm_s": 450.0,
"beamDiameter_um": 110.0,
"preheat_C": 20.0,
"layer_um": 30.0,
"W": 245.7,
"D": 190.6,
"balling": 0,
"publishedLabel": null,
"harnessLabel": "transition"
},
{
"rowId": "hofmann-0364",
"source": "hofmann-316l-2026",
"material": "316L Stainless Steel",
"power_W": 150.0,
"speed_mm_s": 1200.0,
"beamDiameter_um": 50.0,
"preheat_C": 20.0,
"layer_um": 0.0,
"W": 99.45,
"D": 38.78,
"balling": 0,
"publishedLabel": null,
"harnessLabel": "transition"
},
{
"rowId": "hofmann-0365",
"source": "hofmann-316l-2026",
"material": "316L Stainless Steel",
"power_W": 250.0,
"speed_mm_s": 900.0,
"beamDiameter_um": 50.0,
"preheat_C": 20.0,
"layer_um": 0.0,
"W": 134.6,
"D": 123.7,
"balling": 0,
"publishedLabel": null,
"harnessLabel": "keyhole"
},
{
"rowId": "hofmann-0366",
"source": "hofmann-316l-2026",
"material": "316L Stainless Steel",
"power_W": 275.0,
"speed_mm_s": 750.0,
"beamDiameter_um": 140.0,
"preheat_C": 20.0,
"layer_um": 30.0,
"W": 221.3,
"D": 44.7,
"balling": 1,
"publishedLabel": null,
"harnessLabel": "balling-flagged"
},
{
"rowId": "hofmann-0367",
"source": "hofmann-316l-2026",
"material": "316L Stainless Steel",
"power_W": 500.0,
"speed_mm_s": 300.0,
"beamDiameter_um": 80.0,
"preheat_C": 20.0,
"layer_um": 60.0,
"W": 209.1,
"D": 595.1,
"balling": 0,
"publishedLabel": null,
"harnessLabel": "keyhole"
},
{
"rowId": "hofmann-0368",
"source": "hofmann-316l-2026",
"material": "316L Stainless Steel",
"power_W": 475.0,
"speed_mm_s": 675.0,
"beamDiameter_um": 140.0,
"preheat_C": 20.0,
"layer_um": 30.0,
"W": 232.7,
"D": 167.1,
"balling": 1,
"publishedLabel": null,
"harnessLabel": "balling-flagged"
},
{
"rowId": "hofmann-0369",
"source": "hofmann-316l-2026",
"material": "316L Stainless Steel",
"power_W": 300.0,
"speed_mm_s": 450.0,
"beamDiameter_um": 50.0,
"preheat_C": 20.0,
"layer_um": 60.0,
"W": 143.5,
"D": 403.4,
"balling": 1,
"publishedLabel": null,
"harnessLabel": "balling-flagged"
},
{
"rowId": "hofmann-0370",
"source": "hofmann-316l-2026",
"material": "316L Stainless Steel",
"power_W": 400.0,
"speed_mm_s": 450.0,
"beamDiameter_um": 140.0,
"preheat_C": 20.0,
"layer_um": 60.0,
"W": 234.9,
"D": 125.9,
"balling": 0,
"publishedLabel": null,
"harnessLabel": "transition"
},
{
"rowId": "hofmann-0371",
"source": "hofmann-316l-2026",
"material": "316L Stainless Steel",
"power_W": 350.0,
"speed_mm_s": 750.0,
"beamDiameter_um": 80.0,
"preheat_C": 20.0,
"layer_um": 60.0,
"W": 177.5,
"D": 145.1,
"balling": 0,
"publishedLabel": null,
"harnessLabel": "keyhole"
},
{
"rowId": "hofmann-0372",
"source": "hofmann-316l-2026",
"material": "316L Stainless Steel",
"power_W": 450.0,
"speed_mm_s": 900.0,
"beamDiameter_um": 110.0,
"preheat_C": 20.0,
"layer_um": 30.0,
"W": 246.841,
"D": 40.386,
"balling": 1,
"publishedLabel": null,
"harnessLabel": "balling-flagged"
},
{
"rowId": "hofmann-0373",
"source": "hofmann-316l-2026",
"material": "316L Stainless Steel",
"power_W": 225.0,
"speed_mm_s": 750.0,
"beamDiameter_um": 140.0,
"preheat_C": 20.0,
"layer_um": 30.0,
"W": 165.9,
"D": 37.7,
"balling": 0,
"publishedLabel": null,
"harnessLabel": "conduction"
},
{
"rowId": "hofmann-0374",
"source": "hofmann-316l-2026",
"material": "316L Stainless Steel",
"power_W": 450.0,
"speed_mm_s": 1500.0,
"beamDiameter_um": 80.0,
"preheat_C": 20.0,
"layer_um": 60.0,
"W": 138.04,
"D": 77.213,
"balling": 1,
"publishedLabel": null,
"harnessLabel": "balling-flagged"
},
{
"rowId": "hofmann-0375",
"source": "hofmann-316l-2026",
"material": "316L Stainless Steel",
"power_W": 225.0,
"speed_mm_s": 1050.0,
"beamDiameter_um": 80.0,
"preheat_C": 20.0,
"layer_um": 30.0,
"W": 110.5,
"D": 73.7,
"balling": 1,
"publishedLabel": null,
"harnessLabel": "balling-flagged"
},
{
"rowId": "hofmann-0376",
"source": "hofmann-316l-2026",
"material": "316L Stainless Steel",
"power_W": 225.0,
"speed_mm_s": 375.0,
"beamDiameter_um": 110.0,
"preheat_C": 20.0,
"layer_um": 60.0,
"W": 200.6,
"D": 142.1,
"balling": 0,
"publishedLabel": null,
"harnessLabel": "transition"
},
{
"rowId": "hofmann-0377",
"source": "hofmann-316l-2026",
"material": "316L Stainless Steel",
"power_W": 225.0,
"speed_mm_s": 1350.0,
"beamDiameter_um": 80.0,
"preheat_C": 20.0,
"layer_um": 0.0,
"W": 118.2,
"D": 47.8,
"balling": 0,
"publishedLabel": null,
"harnessLabel": "transition"
},
{
"rowId": "hofmann-0378",
"source": "hofmann-316l-2026",
"material": "316L Stainless Steel",
"power_W": 150.0,
"speed_mm_s": 900.0,
"beamDiameter_um": 50.0,
"preheat_C": 20.0,
"layer_um": 60.0,
"W": 104.7,
"D": 77.1,
"balling": 1,
"publishedLabel": null,
"harnessLabel": "balling-flagged"
},
{
"rowId": "hofmann-0379",
"source": "hofmann-316l-2026",
"material": "316L Stainless Steel",
"power_W": 400.0,
"speed_mm_s": 1200.0,
"beamDiameter_um": 110.0,
"preheat_C": 20.0,
"layer_um": 30.0,
"W": 147.056,
"D": 60.326,
"balling": 1,
"publishedLabel": null,
"harnessLabel": "balling-flagged"
},
{
"rowId": "hofmann-0380",
"source": "hofmann-316l-2026",
"material": "316L Stainless Steel",
"power_W": 300.0,
"speed_mm_s": 300.0,
"beamDiameter_um": 110.0,
"preheat_C": 20.0,
"layer_um": 0.0,
"W": 233.9,
"D": 100.4,
"balling": 0,
"publishedLabel": null,
"harnessLabel": "transition"
},
{
"rowId": "hofmann-0381",
"source": "hofmann-316l-2026",
"material": "316L Stainless Steel",
"power_W": 150.0,
"speed_mm_s": 900.0,
"beamDiameter_um": 50.0,
"preheat_C": 20.0,
"layer_um": 0.0,
"W": 99.45,
"D": 61.5,
"balling": 0,
"publishedLabel": null,
"harnessLabel": "transition"
},
{
"rowId": "hofmann-0382",
"source": "hofmann-316l-2026",
"material": "316L Stainless Steel",
"power_W": 250.0,
"speed_mm_s": 600.0,
"beamDiameter_um": 140.0,
"preheat_C": 20.0,
"layer_um": 0.0,
"W": 225.59,
"D": 25.428,
"balling": 0,
"publishedLabel": null,
"harnessLabel": "conduction"
},
{
"rowId": "hofmann-0383",
"source": "hofmann-316l-2026",
"material": "316L Stainless Steel",
"power_W": 200.0,
"speed_mm_s": 600.0,
"beamDiameter_um": 110.0,
"preheat_C": 20.0,
"layer_um": 0.0,
"W": 151.301,
"D": 58.338,
"balling": 0,
"publishedLabel": null,
"harnessLabel": "conduction"
},
{
"rowId": "hofmann-0384",
"source": "hofmann-316l-2026",
"material": "316L Stainless Steel",
"power_W": 325.0,
"speed_mm_s": 225.0,
"beamDiameter_um": 140.0,
"preheat_C": 20.0,
"layer_um": 60.0,
"W": 283.2,
"D": 281.9,
"balling": 0,
"publishedLabel": null,
"harnessLabel": "transition"
},
{
"rowId": "hofmann-0385",
"source": "hofmann-316l-2026",
"material": "316L Stainless Steel",
"power_W": 350.0,
"speed_mm_s": 600.0,
"beamDiameter_um": 80.0,
"preheat_C": 20.0,
"layer_um": 30.0,
"W": 178.7,
"D": 208.2,
"balling": 0,
"publishedLabel": null,
"harnessLabel": "keyhole"
},
{
"rowId": "hofmann-0386",
"source": "hofmann-316l-2026",
"material": "316L Stainless Steel",
"power_W": 225.0,
"speed_mm_s": 450.0,
"beamDiameter_um": 140.0,
"preheat_C": 20.0,
"layer_um": 30.0,
"W": 207.7,
"D": 52.6,
"balling": 0,
"publishedLabel": null,
"harnessLabel": "conduction"
},
{
"rowId": "hofmann-0387",
"source": "hofmann-316l-2026",
"material": "316L Stainless Steel",
"power_W": 350.0,
"speed_mm_s": 900.0,
"beamDiameter_um": 110.0,
"preheat_C": 20.0,
"layer_um": 0.0,
"W": 207.742,
"D": 57.045,
"balling": 0,
"publishedLabel": null,
"harnessLabel": "transition"
},
{
"rowId": "hofmann-0388",
"source": "hofmann-316l-2026",
"material": "316L Stainless Steel",
"power_W": 500.0,
"speed_mm_s": 450.0,
"beamDiameter_um": 140.0,
"preheat_C": 20.0,
"layer_um": 60.0,
"W": 264.2,
"D": 255.5,
"balling": 0,
"publishedLabel": null,
"harnessLabel": "transition"
},
{
"rowId": "hofmann-0389",
"source": "hofmann-316l-2026",
"material": "316L Stainless Steel",
"power_W": 325.0,
"speed_mm_s": 450.0,
"beamDiameter_um": 80.0,
"preheat_C": 20.0,
"layer_um": 30.0,
"W": 193.1,
"D": 239.4,
"balling": 0,
"publishedLabel": null,
"harnessLabel": "keyhole"
},
{
"rowId": "hofmann-0390",
"source": "hofmann-316l-2026",
"material": "316L Stainless Steel",
"power_W": 325.0,
"speed_mm_s": 450.0,
"beamDiameter_um": 140.0,
"preheat_C": 20.0,
"layer_um": 30.0,
"W": 223.4,
"D": 85.2,
"balling": 0,
"publishedLabel": null,
"harnessLabel": "transition"
},
{
"rowId": "hofmann-0391",
"source": "hofmann-316l-2026",
"material": "316L Stainless Steel",
"power_W": 150.0,
"speed_mm_s": 900.0,
"beamDiameter_um": 50.0,
"preheat_C": 20.0,
"layer_um": 30.0,
"W": 106.761,
"D": 47.517,
"balling": 0,
"publishedLabel": null,
"harnessLabel": "transition"
},
{
"rowId": "hofmann-0392",
"source": "hofmann-316l-2026",
"material": "316L Stainless Steel",
"power_W": 375.0,
"speed_mm_s": 850.0,
"beamDiameter_um": 80.0,
"preheat_C": 20.0,
"layer_um": 60.0,
"W": 162.2,
"D": 165.1,
"balling": 0,
"publishedLabel": null,
"harnessLabel": "keyhole"
},
{
"rowId": "hofmann-0393",
"source": "hofmann-316l-2026",
"material": "316L Stainless Steel",
"power_W": 225.0,
"speed_mm_s": 525.0,
"beamDiameter_um": 110.0,
"preheat_C": 20.0,
"layer_um": 60.0,
"W": 169.1,
"D": 69.4,
"balling": 0,
"publishedLabel": null,
"harnessLabel": "transition"
},
{
"rowId": "hofmann-0394",
"source": "hofmann-316l-2026",
"material": "316L Stainless Steel",
"power_W": 100.0,
"speed_mm_s": 825.0,
"beamDiameter_um": 50.0,
"preheat_C": 20.0,
"layer_um": 60.0,
"W": 93.0,
"D": 55.1,
"balling": 0,
"publishedLabel": null,
"harnessLabel": "transition"
},
{
"rowId": "hofmann-0395",
"source": "hofmann-316l-2026",
"material": "316L Stainless Steel",
"power_W": 200.0,
"speed_mm_s": 1050.0,
"beamDiameter_um": 80.0,
"preheat_C": 20.0,
"layer_um": 60.0,
"W": 128.9,
"D": 40.8,
"balling": 1,
"publishedLabel": null,
"harnessLabel": "balling-flagged"
},
{
"rowId": "hofmann-0396",
"source": "hofmann-316l-2026",
"material": "316L Stainless Steel",
"power_W": 125.0,
"speed_mm_s": 750.0,
"beamDiameter_um": 110.0,
"preheat_C": 20.0,
"layer_um": 0.0,
"W": 147.2,
"D": 33.2,
"balling": 0,
"publishedLabel": null,
"harnessLabel": "conduction"
},
{
"rowId": "hofmann-0397",
"source": "hofmann-316l-2026",
"material": "316L Stainless Steel",
"power_W": 400.0,
"speed_mm_s": 300.0,
"beamDiameter_um": 110.0,
"preheat_C": 20.0,
"layer_um": 30.0,
"W": 256.0,
"D": 452.4,
"balling": 0,
"publishedLabel": null,
"harnessLabel": "keyhole"
},
{
"rowId": "hofmann-0398",
"source": "hofmann-316l-2026",
"material": "316L Stainless Steel",
"power_W": 350.0,
"speed_mm_s": 600.0,
"beamDiameter_um": 110.0,
"preheat_C": 20.0,
"layer_um": 0.0,
"W": 196.525,
"D": 102.88,
"balling": 0,
"publishedLabel": null,
"harnessLabel": "transition"
},
{
"rowId": "hofmann-0399",
"source": "hofmann-316l-2026",
"material": "316L Stainless Steel",
"power_W": 475.0,
"speed_mm_s": 750.0,
"beamDiameter_um": 140.0,
"preheat_C": 20.0,
"layer_um": 30.0,
"W": 239.2,
"D": 105.8,
"balling": 1,
"publishedLabel": null,
"harnessLabel": "balling-flagged"
},
{
"rowId": "hofmann-0400",
"source": "hofmann-316l-2026",
"material": "316L Stainless Steel",
"power_W": 275.0,
"speed_mm_s": 1350.0,
"beamDiameter_um": 80.0,
"preheat_C": 20.0,
"layer_um": 0.0,
"W": 120.0,
"D": 61.0,
"balling": 1,
"publishedLabel": null,
"harnessLabel": "balling-flagged"
},
{
"rowId": "hofmann-0401",
"source": "hofmann-316l-2026",
"material": "316L Stainless Steel",
"power_W": 250.0,
"speed_mm_s": 600.0,
"beamDiameter_um": 140.0,
"preheat_C": 20.0,
"layer_um": 30.0,
"W": 185.0,
"D": 51.3,
"balling": 0,
"publishedLabel": null,
"harnessLabel": "conduction"
},
{
"rowId": "hofmann-0402",
"source": "hofmann-316l-2026",
"material": "316L Stainless Steel",
"power_W": 250.0,
"speed_mm_s": 525.0,
"beamDiameter_um": 140.0,
"preheat_C": 20.0,
"layer_um": 60.0,
"W": 189.7,
"D": 68.9,
"balling": 0,
"publishedLabel": null,
"harnessLabel": "conduction"
},
{
"rowId": "hofmann-0403",
"source": "hofmann-316l-2026",
"material": "316L Stainless Steel",
"power_W": 325.0,
"speed_mm_s": 735.0,
"beamDiameter_um": 140.0,
"preheat_C": 20.0,
"layer_um": 60.0,
"W": 176.8,
"D": 68.5,
"balling": 1,
"publishedLabel": null,
"harnessLabel": "balling-flagged"
},
{
"rowId": "hofmann-0404",
"source": "hofmann-316l-2026",
"material": "316L Stainless Steel",
"power_W": 225.0,
"speed_mm_s": 675.0,
"beamDiameter_um": 50.0,
"preheat_C": 20.0,
"layer_um": 60.0,
"W": 126.8,
"D": 198.0,
"balling": 1,
"publishedLabel": null,
"harnessLabel": "balling-flagged"
},
{
"rowId": "hofmann-0405",
"source": "hofmann-316l-2026",
"material": "316L Stainless Steel",
"power_W": 350.0,
"speed_mm_s": 1200.0,
"beamDiameter_um": 50.0,
"preheat_C": 20.0,
"layer_um": 60.0,
"W": 170.851,
"D": 48.896,
"balling": 1,
"publishedLabel": null,
"harnessLabel": "balling-flagged"
},
{
"rowId": "hofmann-0406",
"source": "hofmann-316l-2026",
"material": "316L Stainless Steel",
"power_W": 350.0,
"speed_mm_s": 900.0,
"beamDiameter_um": 110.0,
"preheat_C": 20.0,
"layer_um": 30.0,
"W": 153.512,
"D": 56.79,
"balling": 1,
"publishedLabel": null,
"harnessLabel": "balling-flagged"
},
{
"rowId": "hofmann-0407",
"source": "hofmann-316l-2026",
"material": "316L Stainless Steel",
"power_W": 150.0,
"speed_mm_s": 300.0,
"beamDiameter_um": 80.0,
"preheat_C": 20.0,
"layer_um": 60.0,
"W": 173.8,
"D": 138.8,
"balling": 0,
"publishedLabel": null,
"harnessLabel": "transition"
},
{
"rowId": "hofmann-0408",
"source": "hofmann-316l-2026",
"material": "316L Stainless Steel",
"power_W": 350.0,
"speed_mm_s": 300.0,
"beamDiameter_um": 140.0,
"preheat_C": 20.0,
"layer_um": 30.0,
"W": 271.0,
"D": 291.7,
"balling": 0,
"publishedLabel": null,
"harnessLabel": "transition"
},
{
"rowId": "hofmann-0409",
"source": "hofmann-316l-2026",
"material": "316L Stainless Steel",
"power_W": 100.0,
"speed_mm_s": 900.0,
"beamDiameter_um": 80.0,
"preheat_C": 20.0,
"layer_um": 0.0,
"W": 87.551,
"D": 30.303,
"balling": 0,
"publishedLabel": null,
"harnessLabel": "conduction"
},
{
"rowId": "hofmann-0410",
"source": "hofmann-316l-2026",
"material": "316L Stainless Steel",
"power_W": 450.0,
"speed_mm_s": 900.0,
"beamDiameter_um": 80.0,
"preheat_C": 20.0,
"layer_um": 60.0,
"W": 188.192,
"D": 83.29,
"balling": 1,
"publishedLabel": null,
"harnessLabel": "balling-flagged"
},
{
"rowId": "hofmann-0411",
"source": "hofmann-316l-2026",
"material": "316L Stainless Steel",
"power_W": 475.0,
"speed_mm_s": 375.0,
"beamDiameter_um": 140.0,
"preheat_C": 20.0,
"layer_um": 60.0,
"W": 280.5,
"D": 249.2,
"balling": 0,
"publishedLabel": null,
"harnessLabel": "transition"
},
{
"rowId": "hofmann-0412",
"source": "hofmann-316l-2026",
"material": "316L Stainless Steel",
"power_W": 50.0,
"speed_mm_s": 300.0,
"beamDiameter_um": 140.0,
"preheat_C": 20.0,
"layer_um": 0.0,
"W": 112.881,
"D": 14.924,
"balling": 0,
"publishedLabel": null,
"harnessLabel": "conduction"
},
{
"rowId": "hofmann-0413",
"source": "hofmann-316l-2026",
