Repository: canerganis/Metalliksa

# Metalliksa documentation map

This directory contains the maintained product and engineering documentation. The generated `graft/` tree is a source snapshot for inspection and is not the documentation authority.

## Start here

- [Project README](../README.md) — setup, commands, and the current product scope.
- [Product overview](PRODUCT_OVERVIEW.md) — product goal, user and customer hypotheses, current scope, and validation needs.
- [Research workstation](RESEARCH_WORKSTATION.md) — workspace structure, shared state, research registry, and evidence boundaries.

File: docs/research/machcal/calib-proto/rows.json (part 4 of 6)
[
"material": "316L Stainless Steel",
"power_W": 350.0,
"speed_mm_s": 1200.0,
"beamDiameter_um": 80.0,
"preheat_C": 20.0,
"layer_um": 60.0,
"W": 155.38,
"D": 39.868,
"balling": 1,
"publishedLabel": null,
"harnessLabel": "balling-flagged"
},
{
"rowId": "hofmann-0414",
"source": "hofmann-316l-2026",
"material": "316L Stainless Steel",
"power_W": 200.0,
"speed_mm_s": 900.0,
"beamDiameter_um": 50.0,
"preheat_C": 20.0,
"layer_um": 30.0,
"W": 126.65,
"D": 102.005,
"balling": 0,
"publishedLabel": null,
"harnessLabel": "keyhole"
},
{
"rowId": "hofmann-0415",
"source": "hofmann-316l-2026",
"material": "316L Stainless Steel",
"power_W": 350.0,
"speed_mm_s": 600.0,
"beamDiameter_um": 140.0,
"preheat_C": 20.0,
"layer_um": 0.0,
"W": 200.77,
"D": 87.759,
"balling": 0,
"publishedLabel": null,
"harnessLabel": "transition"
},
{
"rowId": "hofmann-0416",
"source": "hofmann-316l-2026",
"material": "316L Stainless Steel",
"power_W": 450.0,
"speed_mm_s": 525.0,
"beamDiameter_um": 140.0,
"preheat_C": 20.0,
"layer_um": 30.0,
"W": 240.0,
"D": 176.0,
"balling": 0,
"publishedLabel": null,
"harnessLabel": "transition"
},
{
"rowId": "hofmann-0417",
"source": "hofmann-316l-2026",
"material": "316L Stainless Steel",
"power_W": 150.0,
"speed_mm_s": 300.0,
"beamDiameter_um": 140.0,
"preheat_C": 20.0,
"layer_um": 60.0,
"W": 157.932,
"D": 37.919,
"balling": 1,
"publishedLabel": null,
"harnessLabel": "balling-flagged"
},
{
"rowId": "hofmann-0418",
"source": "hofmann-316l-2026",
"material": "316L Stainless Steel",
"power_W": 500.0,
"speed_mm_s": 600.0,
"beamDiameter_um": 140.0,
"preheat_C": 20.0,
"layer_um": 0.0,
"W": 282.883,
"D": 85.758,
"balling": 0,
"publishedLabel": null,
"harnessLabel": "transition"
},
{
"rowId": "hofmann-0419",
"source": "hofmann-316l-2026",
"material": "316L Stainless Steel",
"power_W": 250.0,
"speed_mm_s": 600.0,
"beamDiameter_um": 80.0,
"preheat_C": 20.0,
"layer_um": 60.0,
"W": 177.484,
"D": 36.981,
"balling": 0,
"publishedLabel": null,
"harnessLabel": "transition"
},
{
"rowId": "hofmann-0420",
"source": "hofmann-316l-2026",
"material": "316L Stainless Steel",
"power_W": 225.0,
"speed_mm_s": 750.0,
"beamDiameter_um": 50.0,
"preheat_C": 20.0,
"layer_um": 30.0,
"W": 108.5,
"D": 190.3,
"balling": 1,
"publishedLabel": null,
"harnessLabel": "balling-flagged"
},
{
"rowId": "hofmann-0421",
"source": "hofmann-316l-2026",
"material": "316L Stainless Steel",
"power_W": 300.0,
"speed_mm_s": 600.0,
"beamDiameter_um": 50.0,
"preheat_C": 20.0,
"layer_um": 30.0,
"W": 130.2,
"D": 346.8,
"balling": 1,
"publishedLabel": null,
"harnessLabel": "balling-flagged"
},
{
"rowId": "hofmann-0422",
"source": "hofmann-316l-2026",
"material": "316L Stainless Steel",
"power_W": 75.0,
"speed_mm_s": 900.0,
"beamDiameter_um": 50.0,
"preheat_C": 20.0,
"layer_um": 30.0,
"W": 73.6,
"D": 25.7,
"balling": 0,
"publishedLabel": null,
"harnessLabel": "conduction"
},
{
"rowId": "hofmann-0423",
"source": "hofmann-316l-2026",
"material": "316L Stainless Steel",
"power_W": 175.0,
"speed_mm_s": 750.0,
"beamDiameter_um": 140.0,
"preheat_C": 20.0,
"layer_um": 30.0,
"W": 160.7,
"D": 31.0,
"balling": 0,
"publishedLabel": null,
"harnessLabel": "conduction"
},
{
"rowId": "hofmann-0424",
"source": "hofmann-316l-2026",
"material": "316L Stainless Steel",
"power_W": 275.0,
"speed_mm_s": 750.0,
"beamDiameter_um": 110.0,
"preheat_C": 20.0,
"layer_um": 30.0,
"W": 158.8,
"D": 82.0,
"balling": 0,
"publishedLabel": null,
"harnessLabel": "transition"
},
{
"rowId": "hofmann-0425",
"source": "hofmann-316l-2026",
"material": "316L Stainless Steel",
"power_W": 450.0,
"speed_mm_s": 1500.0,
"beamDiameter_um": 50.0,
"preheat_C": 20.0,
"layer_um": 60.0,
"W": 127.16,
"D": 102.142,
"balling": 1,
"publishedLabel": null,
"harnessLabel": "balling-flagged"
},
{
"rowId": "hofmann-0426",
"source": "hofmann-316l-2026",
"material": "316L Stainless Steel",
"power_W": 200.0,
"speed_mm_s": 450.0,
"beamDiameter_um": 50.0,
"preheat_C": 20.0,
"layer_um": 0.0,
"W": 149.3,
"D": 235.6,
"balling": 0,
"publishedLabel": null,
"harnessLabel": "keyhole"
},
{
"rowId": "hofmann-0427",
"source": "hofmann-316l-2026",
"material": "316L Stainless Steel",
"power_W": 175.0,
"speed_mm_s": 525.0,
"beamDiameter_um": 50.0,
"preheat_C": 20.0,
"layer_um": 60.0,
"W": 117.5,
"D": 210.1,
"balling": 0,
"publishedLabel": null,
"harnessLabel": "keyhole"
},
{
"rowId": "hofmann-0428",
"source": "hofmann-316l-2026",
"material": "316L Stainless Steel",
"power_W": 100.0,
"speed_mm_s": 300.0,
"beamDiameter_um": 80.0,
"preheat_C": 20.0,
"layer_um": 60.0,
"W": 117.6,
"D": 35.8,
"balling": 0,
"publishedLabel": null,
"harnessLabel": "transition"
},
{
"rowId": "hofmann-0429",
"source": "hofmann-316l-2026",
"material": "316L Stainless Steel",
"power_W": 150.0,
"speed_mm_s": 300.0,
"beamDiameter_um": 80.0,
"preheat_C": 20.0,
"layer_um": 60.0,
"W": 158.271,
"D": 75.478,
"balling": 0,
"publishedLabel": null,
"harnessLabel": "transition"
},
{
"rowId": "hofmann-0430",
"source": "hofmann-316l-2026",
"material": "316L Stainless Steel",
"power_W": 200.0,
"speed_mm_s": 1500.0,
"beamDiameter_um": 80.0,
"preheat_C": 20.0,
"layer_um": 0.0,
"W": 116.456,
"D": 30.076,
"balling": 0,
"publishedLabel": null,
"harnessLabel": "conduction"
},
{
"rowId": "hofmann-0431",
"source": "hofmann-316l-2026",
"material": "316L Stainless Steel",
"power_W": 425.0,
"speed_mm_s": 450.0,
"beamDiameter_um": 140.0,
"preheat_C": 20.0,
"layer_um": 30.0,
"W": 254.3,
"D": 168.2,
"balling": 0,
"publishedLabel": null,
"harnessLabel": "transition"
},
{
"rowId": "hofmann-0432",
"source": "hofmann-316l-2026",
"material": "316L Stainless Steel",
"power_W": 100.0,
"speed_mm_s": 900.0,
"beamDiameter_um": 110.0,
"preheat_C": 20.0,
"layer_um": 0.0,
"W": 107.1,
"D": 24.062,
"balling": 0,
"publishedLabel": null,
"harnessLabel": "conduction"
},
{
"rowId": "hofmann-0433",
"source": "hofmann-316l-2026",
"material": "316L Stainless Steel",
"power_W": 350.0,
"speed_mm_s": 1200.0,
"beamDiameter_um": 140.0,
"preheat_C": 20.0,
"layer_um": 30.0,
"W": 176.291,
"D": 42.382,
"balling": 1,
"publishedLabel": null,
"harnessLabel": "balling-flagged"
},
{
"rowId": "hofmann-0434",
"source": "hofmann-316l-2026",
"material": "316L Stainless Steel",
"power_W": 400.0,
"speed_mm_s": 600.0,
"beamDiameter_um": 110.0,
"preheat_C": 20.0,
"layer_um": 60.0,
"W": 206.721,
"D": 74.682,
"balling": 1,
"publishedLabel": null,
"harnessLabel": "balling-flagged"
},
{
"rowId": "hofmann-0435",
"source": "hofmann-316l-2026",
"material": "316L Stainless Steel",
"power_W": 175.0,
"speed_mm_s": 1050.0,
"beamDiameter_um": 80.0,
"preheat_C": 20.0,
"layer_um": 30.0,
"W": 114.8,
"D": 49.9,
"balling": 1,
"publishedLabel": null,
"harnessLabel": "balling-flagged"
},
{
"rowId": "hofmann-0436",
"source": "hofmann-316l-2026",
"material": "316L Stainless Steel",
"power_W": 150.0,
"speed_mm_s": 900.0,
"beamDiameter_um": 80.0,
"preheat_C": 20.0,
"layer_um": 0.0,
"W": 111.18,
"D": 39.516,
"balling": 0,
"publishedLabel": null,
"harnessLabel": "conduction"
},
{
"rowId": "hofmann-0437",
"source": "hofmann-316l-2026",
"material": "316L Stainless Steel",
"power_W": 100.0,
"speed_mm_s": 600.0,
"beamDiameter_um": 50.0,
"preheat_C": 20.0,
"layer_um": 60.0,
"W": 93.67,
"D": 37.012,
"balling": 0,
"publishedLabel": null,
"harnessLabel": "transition"
},
{
"rowId": "hofmann-0438",
"source": "hofmann-316l-2026",
"material": "316L Stainless Steel",
"power_W": 175.0,
"speed_mm_s": 975.0,
"beamDiameter_um": 50.0,
"preheat_C": 20.0,
"layer_um": 60.0,
"W": 106.6,
"D": 99.4,
"balling": 1,
"publishedLabel": null,
"harnessLabel": "balling-flagged"
},
{
"rowId": "hofmann-0439",
"source": "hofmann-316l-2026",
"material": "316L Stainless Steel",
"power_W": 400.0,
"speed_mm_s": 600.0,
"beamDiameter_um": 140.0,
"preheat_C": 20.0,
"layer_um": 30.0,
"W": 215.901,
"D": 68.362,
"balling": 0,
"publishedLabel": null,
"harnessLabel": "transition"
},
{
"rowId": "hofmann-0440",
"source": "hofmann-316l-2026",
"material": "316L Stainless Steel",
"power_W": 400.0,
"speed_mm_s": 900.0,
"beamDiameter_um": 80.0,
"preheat_C": 20.0,
"layer_um": 60.0,
"W": 142.636,
"D": 100.989,
"balling": 1,
"publishedLabel": null,
"harnessLabel": "balling-flagged"
},
{
"rowId": "hofmann-0441",
"source": "hofmann-316l-2026",
"material": "316L Stainless Steel",
"power_W": 500.0,
"speed_mm_s": 1200.0,
"beamDiameter_um": 140.0,
"preheat_C": 20.0,
"layer_um": 0.0,
"W": 224.402,
"D": 56.195,
"balling": 1,
"publishedLabel": null,
"harnessLabel": "balling-flagged"
},
{
"rowId": "hofmann-0442",
"source": "hofmann-316l-2026",
"material": "316L Stainless Steel",
"power_W": 400.0,
"speed_mm_s": 1200.0,
"beamDiameter_um": 50.0,
"preheat_C": 20.0,
"layer_um": 60.0,
"W": 156.4,
"D": 114.967,
"balling": 1,
"publishedLabel": null,
"harnessLabel": "balling-flagged"
},
{
"rowId": "hofmann-0443",
"source": "hofmann-316l-2026",
"material": "316L Stainless Steel",
"power_W": 200.0,
"speed_mm_s": 300.0,
"beamDiameter_um": 140.0,
"preheat_C": 20.0,
"layer_um": 30.0,
"W": 217.3,
"D": 60.3,
"balling": 0,
"publishedLabel": null,
"harnessLabel": "conduction"
},
{
"rowId": "hofmann-0444",
"source": "hofmann-316l-2026",
"material": "316L Stainless Steel",
"power_W": 100.0,
"speed_mm_s": 300.0,
"beamDiameter_um": 80.0,
"preheat_C": 20.0,
"layer_um": 60.0,
"W": 115.6,
"D": 34.237,
"balling": 0,
"publishedLabel": null,
"harnessLabel": "transition"
},
{
"rowId": "hofmann-0445",
"source": "hofmann-316l-2026",
"material": "316L Stainless Steel",
"power_W": 200.0,
"speed_mm_s": 600.0,
"beamDiameter_um": 50.0,
"preheat_C": 20.0,
"layer_um": 60.0,
"W": 122.6,
"D": 186.2,
"balling": 1,
"publishedLabel": null,
"harnessLabel": "balling-flagged"
},
{
"rowId": "hofmann-0446",
"source": "hofmann-316l-2026",
"material": "316L Stainless Steel",
"power_W": 75.0,
"speed_mm_s": 750.0,
"beamDiameter_um": 50.0,
"preheat_C": 20.0,
"layer_um": 0.0,
"W": 69.0,
"D": 29.8,
"balling": 0,
"publishedLabel": null,
"harnessLabel": "conduction"
},
{
"rowId": "hofmann-0447",
"source": "hofmann-316l-2026",
"material": "316L Stainless Steel",
"power_W": 275.0,
"speed_mm_s": 450.0,
"beamDiameter_um": 140.0,
"preheat_C": 20.0,
"layer_um": 30.0,
"W": 206.7,
"D": 98.3,
"balling": 0,
"publishedLabel": null,
"harnessLabel": "conduction"
},
{
"rowId": "hofmann-0448",
"source": "hofmann-316l-2026",
"material": "316L Stainless Steel",
"power_W": 350.0,
"speed_mm_s": 900.0,
"beamDiameter_um": 80.0,
"preheat_C": 20.0,
"layer_um": 30.0,
"W": 150.623,
"D": 75.659,
"balling": 1,
"publishedLabel": null,
"harnessLabel": "balling-flagged"
},
{
"rowId": "hofmann-0449",
"source": "hofmann-316l-2026",
"material": "316L Stainless Steel",
"power_W": 400.0,
"speed_mm_s": 600.0,
"beamDiameter_um": 80.0,
"preheat_C": 20.0,
"layer_um": 60.0,
"W": 185.472,
"D": 188.666,
"balling": 0,
"publishedLabel": null,
"harnessLabel": "keyhole"
},
{
"rowId": "hofmann-0450",
"source": "hofmann-316l-2026",
"material": "316L Stainless Steel",
"power_W": 375.0,
"speed_mm_s": 450.0,
"beamDiameter_um": 110.0,
"preheat_C": 20.0,
"layer_um": 0.0,
"W": 232.2,
"D": 131.0,
"balling": 0,
"publishedLabel": null,
"harnessLabel": "transition"
},
{
"rowId": "hofmann-0451",
"source": "hofmann-316l-2026",
"material": "316L Stainless Steel",
"power_W": 200.0,
"speed_mm_s": 1500.0,
"beamDiameter_um": 110.0,
"preheat_C": 20.0,
"layer_um": 0.0,
"W": 90.44,
"D": 30.818,
"balling": 0,
"publishedLabel": null,
"harnessLabel": "conduction"
},
{
"rowId": "hofmann-0452",
"source": "hofmann-316l-2026",
"material": "316L Stainless Steel",
"power_W": 325.0,
"speed_mm_s": 750.0,
"beamDiameter_um": 110.0,
"preheat_C": 20.0,
"layer_um": 0.0,
"W": 187.9,
"D": 74.5,
"balling": 0,
"publishedLabel": null,
"harnessLabel": "transition"
},
{
"rowId": "hofmann-0453",
"source": "hofmann-316l-2026",
"material": "316L Stainless Steel",
"power_W": 150.0,
"speed_mm_s": 600.0,
"beamDiameter_um": 50.0,
"preheat_C": 20.0,
"layer_um": 60.0,
"W": 120.2,
"D": 125.7,
"balling": 1,
"publishedLabel": null,
"harnessLabel": "balling-flagged"
},
{
"rowId": "hofmann-0454",
"source": "hofmann-316l-2026",
"material": "316L Stainless Steel",
"power_W": 450.0,
"speed_mm_s": 450.0,
"beamDiameter_um": 110.0,
"preheat_C": 20.0,
"layer_um": 60.0,
"W": 258.7,
"D": 171.7,
"balling": 0,
"publishedLabel": null,
"harnessLabel": "keyhole"
},
{
"rowId": "hofmann-0455",
"source": "hofmann-316l-2026",
"material": "316L Stainless Steel",
"power_W": 300.0,
"speed_mm_s": 1050.0,
"beamDiameter_um": 80.0,
"preheat_C": 20.0,
"layer_um": 60.0,
"W": 120.0,
"D": 88.2,
"balling": 0,
"publishedLabel": null,
"harnessLabel": "transition"
},
{
"rowId": "hofmann-0456",
"source": "hofmann-316l-2026",
"material": "316L Stainless Steel",
"power_W": 350.0,
"speed_mm_s": 900.0,
"beamDiameter_um": 80.0,
"preheat_C": 20.0,
"layer_um": 60.0,
"W": 206.21,
"D": 28.946,
"balling": 1,
"publishedLabel": null,
"harnessLabel": "balling-flagged"
},
{
"rowId": "hofmann-0457",
"source": "hofmann-316l-2026",
"material": "316L Stainless Steel",
"power_W": 125.0,
"speed_mm_s": 1050.0,
"beamDiameter_um": 50.0,
"preheat_C": 20.0,
"layer_um": 0.0,
"W": 131.9,
"D": 28.3,
"balling": 0,
"publishedLabel": null,
"harnessLabel": "transition"
},
{
"rowId": "hofmann-0458",
"source": "hofmann-316l-2026",
"material": "316L Stainless Steel",
"power_W": 275.0,
"speed_mm_s": 1050.0,
"beamDiameter_um": 80.0,
"preheat_C": 20.0,
"layer_um": 30.0,
"W": 117.3,
"D": 96.7,
"balling": 1,
"publishedLabel": null,
"harnessLabel": "balling-flagged"
},
{
"rowId": "hofmann-0459",
"source": "hofmann-316l-2026",
"material": "316L Stainless Steel",
"power_W": 250.0,
"speed_mm_s": 1200.0,
"beamDiameter_um": 80.0,
"preheat_C": 20.0,
"layer_um": 30.0,
"W": 116.622,
"D": 33.293,
"balling": 1,
"publishedLabel": null,
"harnessLabel": "balling-flagged"
},
{
"rowId": "hofmann-0460",
"source": "hofmann-316l-2026",
"material": "316L Stainless Steel",
"power_W": 350.0,
"speed_mm_s": 1500.0,
"beamDiameter_um": 50.0,
"preheat_C": 20.0,
"layer_um": 60.0,
"W": 108.46,
"D": 99.987,
"balling": 1,
"publishedLabel": null,
"harnessLabel": "balling-flagged"
},
{
"rowId": "hofmann-0461",
"source": "hofmann-316l-2026",
"material": "316L Stainless Steel",
"power_W": 100.0,
"speed_mm_s": 450.0,
"beamDiameter_um": 50.0,
"preheat_C": 20.0,
"layer_um": 60.0,
"W": 99.8,
"D": 112.3,
"balling": 0,
"publishedLabel": null,
"harnessLabel": "transition"
},
{
"rowId": "hofmann-0462",
"source": "hofmann-316l-2026",
"material": "316L Stainless Steel",
"power_W": 250.0,
"speed_mm_s": 1050.0,
"beamDiameter_um": 80.0,
"preheat_C": 20.0,
"layer_um": 60.0,
"W": 114.6,
"D": 67.6,
"balling": 1,
"publishedLabel": null,
"harnessLabel": "balling-flagged"
},
{
"rowId": "hofmann-0463",
"source": "hofmann-316l-2026",
"material": "316L Stainless Steel",
"power_W": 325.0,
"speed_mm_s": 375.0,
"beamDiameter_um": 110.0,
"preheat_C": 20.0,
"layer_um": 60.0,
"W": 235.4,
"D": 97.3,
"balling": 0,
"publishedLabel": null,
"harnessLabel": "transition"
},
{
"rowId": "hofmann-0464",
"source": "hofmann-316l-2026",
"material": "316L Stainless Steel",
"power_W": 400.0,
"speed_mm_s": 900.0,
"beamDiameter_um": 140.0,
"preheat_C": 20.0,
"layer_um": 30.0,
"W": 170.0,
"D": 66.467,
"balling": 1,
"publishedLabel": null,
"harnessLabel": "balling-flagged"
},
{
"rowId": "hofmann-0465",
"source": "hofmann-316l-2026",
"material": "316L Stainless Steel",
"power_W": 175.0,
"speed_mm_s": 975.0,
"beamDiameter_um": 50.0,
"preheat_C": 20.0,
"layer_um": 60.0,
"W": 110.3,
"D": 83.8,
"balling": 0,
"publishedLabel": null,
"harnessLabel": "keyhole"
},
{
"rowId": "hofmann-0466",
"source": "hofmann-316l-2026",
"material": "316L Stainless Steel",
"power_W": 350.0,
"speed_mm_s": 900.0,
"beamDiameter_um": 140.0,
"preheat_C": 20.0,
"layer_um": 30.0,
"W": 172.721,
"D": 49.25,
"balling": 1,
"publishedLabel": null,
"harnessLabel": "balling-flagged"
},
{
"rowId": "hofmann-0467",
"source": "hofmann-316l-2026",
"material": "316L Stainless Steel",
"power_W": 50.0,
"speed_mm_s": 600.0,
"beamDiameter_um": 80.0,
"preheat_C": 20.0,
"layer_um": 0.0,
"W": 88.2,
"D": 18.0,
"balling": 0,
"publishedLabel": null,
"harnessLabel": "conduction"
},
{
"rowId": "hofmann-0468",
"source": "hofmann-316l-2026",
"material": "316L Stainless Steel",
"power_W": 200.0,
"speed_mm_s": 450.0,
"beamDiameter_um": 140.0,
"preheat_C": 20.0,
"layer_um": 60.0,
"W": 194.1,
"D": 68.6,
"balling": 0,
"publishedLabel": null,
"harnessLabel": "conduction"
},
{
"rowId": "hofmann-0469",
"source": "hofmann-316l-2026",
"material": "316L Stainless Steel",
"power_W": 350.0,
"speed_mm_s": 1200.0,
"beamDiameter_um": 140.0,
"preheat_C": 20.0,
"layer_um": 0.0,
"W": 184.281,
"D": 47.359,
"balling": 0,
"publishedLabel": null,
"harnessLabel": "conduction"
},
{
"rowId": "hofmann-0470",
"source": "hofmann-316l-2026",
"material": "316L Stainless Steel",
"power_W": 300.0,
"speed_mm_s": 300.0,
"beamDiameter_um": 80.0,
"preheat_C": 20.0,
"layer_um": 30.0,
"W": 196.5,
"D": 450.0,
"balling": 0,
"publishedLabel": null,
"harnessLabel": "keyhole"
},
{
"rowId": "hofmann-0471",
"source": "hofmann-316l-2026",
"material": "316L Stainless Steel",
"power_W": 200.0,
"speed_mm_s": 1200.0,
"beamDiameter_um": 140.0,
"preheat_C": 20.0,
"layer_um": 0.0,
"W": 146.882,
"D": 35.121,
"balling": 0,
"publishedLabel": null,
"harnessLabel": "conduction"
},
{
"rowId": "hofmann-0472",
"source": "hofmann-316l-2026",
"material": "316L Stainless Steel",
"power_W": 350.0,
"speed_mm_s": 450.0,
"beamDiameter_um": 80.0,
"preheat_C": 20.0,
"layer_um": 0.0,
"W": 220.3,
"D": 257.8,
"balling": 0,
"publishedLabel": null,
"harnessLabel": "keyhole"
},
{
"rowId": "hofmann-0473",
"source": "hofmann-316l-2026",
"material": "316L Stainless Steel",
"power_W": 200.0,
"speed_mm_s": 600.0,
"beamDiameter_um": 140.0,
"preheat_C": 20.0,
"layer_um": 30.0,
"W": 207.913,
"D": 21.545,
"balling": 0,
"publishedLabel": null,
"harnessLabel": "conduction"
},
{
"rowId": "hofmann-0474",
"source": "hofmann-316l-2026",
"material": "316L Stainless Steel",
"power_W": 350.0,
"speed_mm_s": 900.0,
"beamDiameter_um": 80.0,
"preheat_C": 20.0,
"layer_um": 0.0,
"W": 159.803,
"D": 96.716,
"balling": 0,
"publishedLabel": null,
"harnessLabel": "keyhole"
},
{
"rowId": "hofmann-0475",
"source": "hofmann-316l-2026",
"material": "316L Stainless Steel",
"power_W": 300.0,
"speed_mm_s": 1200.0,
"beamDiameter_um": 50.0,
"preheat_C": 20.0,
"layer_um": 60.0,
"W": 126.48,
"D": 69.579,
"balling": 1,
"publishedLabel": null,
"harnessLabel": "balling-flagged"
},
{
"rowId": "hofmann-0476",
"source": "hofmann-316l-2026",
"material": "316L Stainless Steel",
"power_W": 150.0,
"speed_mm_s": 1200.0,
"beamDiameter_um": 50.0,
"preheat_C": 20.0,
"layer_um": 30.0,
"W": 91.971,
"D": 38.755,
"balling": 0,
"publishedLabel": null,
"harnessLabel": "transition"
},
{
"rowId": "hofmann-0477",
"source": "hofmann-316l-2026",
"material": "316L Stainless Steel",
"power_W": 500.0,
"speed_mm_s": 750.0,
"beamDiameter_um": 80.0,
"preheat_C": 20.0,
"layer_um": 60.0,
"W": 185.5,
"D": 221.7,
"balling": 0,
"publishedLabel": null,
"harnessLabel": "keyhole"
},
{
"rowId": "hofmann-0478",
"source": "hofmann-316l-2026",
"material": "316L Stainless Steel",
"power_W": 250.0,
"speed_mm_s": 300.0,
"beamDiameter_um": 110.0,
"preheat_C": 20.0,
"layer_um": 60.0,
"W": 226.44,
"D": 85.66,
"balling": 0,
"publishedLabel": null,
"harnessLabel": "transition"
},
{
"rowId": "hofmann-0479",
"source": "hofmann-316l-2026",
"material": "316L Stainless Steel",
"power_W": 450.0,
"speed_mm_s": 600.0,
"beamDiameter_um": 140.0,
"preheat_C": 20.0,
"layer_um": 30.0,
"W": 249.56,
"D": 73.872,
"balling": 1,
"publishedLabel": null,
"harnessLabel": "balling-flagged"
},
{
"rowId": "hofmann-0480",
"source": "hofmann-316l-2026",
"material": "316L Stainless Steel",
"power_W": 75.0,
"speed_mm_s": 450.0,
"beamDiameter_um": 110.0,
"preheat_C": 20.0,
"layer_um": 30.0,
"W": 126.7,
"D": 22.7,
"balling": 0,
"publishedLabel": null,
"harnessLabel": "conduction"
},
{
"rowId": "hofmann-0481",
"source": "hofmann-316l-2026",
"material": "316L Stainless Steel",
"power_W": 250.0,
"speed_mm_s": 600.0,
"beamDiameter_um": 110.0,
"preheat_C": 20.0,
"layer_um": 60.0,
"W": 217.783,
"D": 25.899,
"balling": 0,
"publishedLabel": null,
"harnessLabel": "transition"
},
{
"rowId": "hofmann-0482",
"source": "hofmann-316l-2026",
"material": "316L Stainless Steel",
"power_W": 325.0,
"speed_mm_s": 525.0,
"beamDiameter_um": 110.0,
"preheat_C": 20.0,
"layer_um": 60.0,
"W": 217.6,
"D": 105.6,
"balling": 0,
"publishedLabel": null,
"harnessLabel": "transition"
},
{
"rowId": "hofmann-0483",
"source": "hofmann-316l-2026",
"material": "316L Stainless Steel",
"power_W": 450.0,
"speed_mm_s": 300.0,
"beamDiameter_um": 110.0,
"preheat_C": 20.0,
"layer_um": 30.0,
"W": 248.6,
"D": 540.9,
"balling": 0,
"publishedLabel": null,
"harnessLabel": "keyhole"
},
{
"rowId": "hofmann-0484",
"source": "hofmann-316l-2026",
"material": "316L Stainless Steel",
"power_W": 200.0,
"speed_mm_s": 900.0,
"beamDiameter_um": 50.0,
"preheat_C": 20.0,
"layer_um": 0.0,
"W": 112.205,
"D": 96.105,
"balling": 0,
"publishedLabel": null,
"harnessLabel": "keyhole"
},
{
"rowId": "hofmann-0485",
"source": "hofmann-316l-2026",
"material": "316L Stainless Steel",
"power_W": 400.0,
"speed_mm_s": 375.0,
"beamDiameter_um": 110.0,
"preheat_C": 20.0,
"layer_um": 60.0,
"W": 211.5,
"D": 284.7,
"balling": 0,
"publishedLabel": null,
"harnessLabel": "keyhole"
},
{
"rowId": "hofmann-0486",
"source": "hofmann-316l-2026",
"material": "316L Stainless Steel",
"power_W": 375.0,
"speed_mm_s": 750.0,
"beamDiameter_um": 50.0,
"preheat_C": 20.0,
"layer_um": 0.0,
"W": 144.0,
"D": 257.3,
"balling": 0,
"publishedLabel": null,
"harnessLabel": "keyhole"
},
{
"rowId": "hofmann-0487",
"source": "hofmann-316l-2026",
"material": "316L Stainless Steel",
"power_W": 400.0,
"speed_mm_s": 1500.0,
"beamDiameter_um": 50.0,
"preheat_C": 20.0,
"layer_um": 0.0,
"W": 136.17,
"D": 90.096,
"balling": 1,
"publishedLabel": null,
"harnessLabel": "balling-flagged"
},
{
"rowId": "hofmann-0488",
"source": "hofmann-316l-2026",
"material": "316L Stainless Steel",
"power_W": 75.0,
"speed_mm_s": 525.0,
"beamDiameter_um": 50.0,
"preheat_C": 20.0,
"layer_um": 60.0,
"W": 105.4,
"D": 55.1,
"balling": 0,
"publishedLabel": null,
"harnessLabel": "transition"
},
{
"rowId": "hofmann-0489",
"source": "hofmann-316l-2026",
"material": "316L Stainless Steel",
"power_W": 200.0,
"speed_mm_s": 600.0,
"beamDiameter_um": 50.0,
"preheat_C": 20.0,
"layer_um": 30.0,
"W": 116.5,
"D": 192.9,
"balling": 0,
"publishedLabel": null,
"harnessLabel": "keyhole"
},
{
"rowId": "hofmann-0490",
"source": "hofmann-316l-2026",
"material": "316L Stainless Steel",
"power_W": 350.0,
"speed_mm_s": 1200.0,
"beamDiameter_um": 110.0,
"preheat_C": 20.0,
"layer_um": 0.0,
"W": 160.653,
"D": 62.837,
"balling": 1,
"publishedLabel": null,
"harnessLabel": "balling-flagged"
},
{
"rowId": "hofmann-0491",
"source": "hofmann-316l-2026",
"material": "316L Stainless Steel",
"power_W": 350.0,
"speed_mm_s": 300.0,
"beamDiameter_um": 80.0,
"preheat_C": 20.0,
"layer_um": 0.0,
"W": 241.7,
"D": 397.7,
"balling": 0,
"publishedLabel": null,
"harnessLabel": "keyhole"
},
{
"rowId": "hofmann-0492",
"source": "hofmann-316l-2026",
"material": "316L Stainless Steel",
"power_W": 200.0,
"speed_mm_s": 600.0,
"beamDiameter_um": 140.0,
"preheat_C": 20.0,
"layer_um": 30.0,
"W": 150.3,
"D": 42.8,
"balling": 0,
"publishedLabel": null,
"harnessLabel": "conduction"
},
{
"rowId": "hofmann-0493",
"source": "hofmann-316l-2026",
"material": "316L Stainless Steel",
"power_W": 400.0,
"speed_mm_s": 900.0,
"beamDiameter_um": 50.0,
"preheat_C": 20.0,
"layer_um": 30.0,
"W": 123.9,
"D": 226.7,
"balling": 1,
"publishedLabel": null,
"harnessLabel": "balling-flagged"
},
{
"rowId": "hofmann-0494",
"source": "hofmann-316l-2026",
"material": "316L Stainless Steel",
"power_W": 50.0,
"speed_mm_s": 600.0,
"beamDiameter_um": 50.0,
"preheat_C": 20.0,
"layer_um": 30.0,
"W": 51.85,
"D": 12.561,
"balling": 0,
"publishedLabel": null,
"harnessLabel": "conduction"
},
{
"rowId": "hofmann-0495",
"source": "hofmann-316l-2026",
"material": "316L Stainless Steel",
"power_W": 450.0,
"speed_mm_s": 600.0,
"beamDiameter_um": 80.0,
"preheat_C": 20.0,
"layer_um": 0.0,
"W": 219.0,
"D": 133.0,
"balling": 0,
"publishedLabel": null,
"harnessLabel": "keyhole"
},
{
"rowId": "hofmann-0496",
"source": "hofmann-316l-2026",
"material": "316L Stainless Steel",
"power_W": 175.0,
"speed_mm_s": 1050.0,
"beamDiameter_um": 50.0,
"preheat_C": 20.0,
"layer_um": 0.0,
"W": 137.5,
"D": 39.9,
"balling": 0,
"publishedLabel": null,
"harnessLabel": "transition"
},
{
"rowId": "hofmann-0497",
"source": "hofmann-316l-2026",
"material": "316L Stainless Steel",
"power_W": 400.0,
"speed_mm_s": 1500.0,
"beamDiameter_um": 50.0,
"preheat_C": 20.0,
"layer_um": 30.0,
"W": 144.675,
"D": 53.408,
"balling": 1,
"publishedLabel": null,
"harnessLabel": "balling-flagged"
},
{
"rowId": "hofmann-0498",
"source": "hofmann-316l-2026",
"material": "316L Stainless Steel",
"power_W": 500.0,
"speed_mm_s": 900.0,
"beamDiameter_um": 140.0,
"preheat_C": 20.0,
"layer_um": 60.0,
"W": 195.16,
"D": 78.859,
"balling": 1,
"publishedLabel": null,
"harnessLabel": "balling-flagged"
},
{
"rowId": "hofmann-0499",
"source": "hofmann-316l-2026",
"material": "316L Stainless Steel",
"power_W": 450.0,
"speed_mm_s": 600.0,
"beamDiameter_um": 80.0,
"preheat_C": 20.0,
"layer_um": 60.0,
"W": 217.781,
"D": 182.715,
"balling": 0,
"publishedLabel": null,
"harnessLabel": "keyhole"
},
{
"rowId": "hofmann-0500",
"source": "hofmann-316l-2026",
"material": "316L Stainless Steel",
"power_W": 200.0,
"speed_mm_s": 900.0,
"beamDiameter_um": 50.0,
"preheat_C": 20.0,
"layer_um": 60.0,
"W": 125.8,
"D": 70.296,
"balling": 0,
"publishedLabel": null,
"harnessLabel": "keyhole"
},
{
"rowId": "hofmann-0501",
"source": "hofmann-316l-2026",
"material": "316L Stainless Steel",
"power_W": 250.0,
"speed_mm_s": 1200.0,
"beamDiameter_um": 80.0,
"preheat_C": 20.0,
"layer_um": 60.0,
"W": 107.951,
"D": 39.489,
"balling": 1,
"publishedLabel": null,
"harnessLabel": "balling-flagged"
},
{
"rowId": "hofmann-0502",
"source": "hofmann-316l-2026",
"material": "316L Stainless Steel",
"power_W": 450.0,
"speed_mm_s": 1200.0,
"beamDiameter_um": 80.0,
"preheat_C": 20.0,
"layer_um": 0.0,
"W": 141.782,
"D": 106.182,
"balling": 1,
"publishedLabel": null,
"harnessLabel": "balling-flagged"
},
{
"rowId": "hofmann-0503",
"source": "hofmann-316l-2026",
"material": "316L Stainless Steel",
"power_W": 150.0,
"speed_mm_s": 450.0,
"beamDiameter_um": 50.0,
"preheat_C": 20.0,
"layer_um": 60.0,
"W": 113.2,
"D": 170.9,
"balling": 0,
"publishedLabel": null,
"harnessLabel": "keyhole"
},
{
"rowId": "hofmann-0504",
"source": "hofmann-316l-2026",
"material": "316L Stainless Steel",
"power_W": 175.0,
"speed_mm_s": 725.0,
"beamDiameter_um": 50.0,
"preheat_C": 20.0,
"layer_um": 60.0,
"W": 117.5,
"D": 126.9,
"balling": 0,
"publishedLabel": null,
"harnessLabel": "keyhole"
},
{
"rowId": "hofmann-0505",
"source": "hofmann-316l-2026",
"material": "316L Stainless Steel",
"power_W": 300.0,
"speed_mm_s": 300.0,
"beamDiameter_um": 80.0,
"preheat_C": 20.0,
"layer_um": 0.0,
"W": 240.0,
"D": 326.1,
"balling": 0,
"publishedLabel": null,
"harnessLabel": "keyhole"
},
{
"rowId": "hofmann-0506",
"source": "hofmann-316l-2026",
"material": "316L Stainless Steel",
"power_W": 300.0,
"speed_mm_s": 1200.0,
"beamDiameter_um": 140.0,
"preheat_C": 20.0,
"layer_um": 30.0,
"W": 186.66,
"D": 23.711,
"balling": 1,
"publishedLabel": null,
"harnessLabel": "balling-flagged"
},
{
"rowId": "hofmann-0507",
"source": "hofmann-316l-2026",
"material": "316L Stainless Steel",
"power_W": 350.0,
"speed_mm_s": 600.0,
"beamDiameter_um": 110.0,
"preheat_C": 20.0,
"layer_um": 60.0,
"W": 182.4,
"D": 108.4,
"balling": 0,
"publishedLabel": null,
"harnessLabel": "transition"
},
{
"rowId": "hofmann-0508",
"source": "hofmann-316l-2026",
"material": "316L Stainless Steel",
"power_W": 100.0,
"speed_mm_s": 600.0,
"beamDiameter_um": 50.0,
"preheat_C": 20.0,
"layer_um": 0.0,
"W": 92.651,
"D": 53.311,
"balling": 0,
"publishedLabel": null,
"harnessLabel": "transition"
},
{
"rowId": "hofmann-0509",
"source": "hofmann-316l-2026",
"material": "316L Stainless Steel",
"power_W": 350.0,
"speed_mm_s": 1050.0,
"beamDiameter_um": 80.0,
"preheat_C": 20.0,
"layer_um": 0.0,
"W": 141.1,
"D": 92.7,
"balling": 1,
"publishedLabel": null,
"harnessLabel": "balling-flagged"
},
{
"rowId": "hofmann-0510",
"source": "hofmann-316l-2026",
"material": "316L Stainless Steel",
"power_W": 225.0,
"speed_mm_s": 750.0,
"beamDiameter_um": 80.0,
"preheat_C": 20.0,
"layer_um": 0.0,
"W": 135.8,
"D": 78.7,
"balling": 0,
"publishedLabel": null,
"harnessLabel": "transition"
},
{
"rowId": "hofmann-0511",
"source": "hofmann-316l-2026",
"material": "316L Stainless Steel",
"power_W": 100.0,
"speed_mm_s": 300.0,
"beamDiameter_um": 110.0,
"preheat_C": 20.0,
"layer_um": 60.0,
"W": 137.0,
"D": 42.0,
"balling": 0,
"publishedLabel": null,
"harnessLabel": "conduction"
},
{
"rowId": "hofmann-0512",
"source": "hofmann-316l-2026",
"material": "316L Stainless Steel",
"power_W": 300.0,
"speed_mm_s": 1200.0,
"beamDiameter_um": 80.0,
"preheat_C": 20.0,
"layer_um": 0.0,
"W": 129.712,
"D": 71.909,
"balling": 1,
"publishedLabel": null,
"harnessLabel": "balling-flagged"
},
{
"rowId": "hofmann-0513",
"source": "hofmann-316l-2026",
"material": "316L Stainless Steel",
"power_W": 200.0,
"speed_mm_s": 900.0,
"beamDiameter_um": 140.0,
"preheat_C": 20.0,
"layer_um": 0.0,
"W": 174.6,
"D": 34.4,
"balling": 0,
"publishedLabel": null,
"harnessLabel": "conduction"
},
{
"rowId": "hofmann-0514",
"source": "hofmann-316l-2026",
"material": "316L Stainless Steel",
"power_W": 400.0,
"speed_mm_s": 600.0,
"beamDiameter_um": 110.0,
"preheat_C": 20.0,
"layer_um": 30.0,
"W": 207.7,
"D": 102.7,
"balling": 0,
"publishedLabel": null,
"harnessLabel": "transition"
},
{
"rowId": "hofmann-0515",
"source": "hofmann-316l-2026",
"material": "316L Stainless Steel",
"power_W": 375.0,
"speed_mm_s": 750.0,
"beamDiameter_um": 80.0,
"preheat_C": 20.0,
"layer_um": 0.0,
"W": 190.6,
"D": 100.3,
"balling": 0,
"publishedLabel": null,
"harnessLabel": "keyhole"
},
{
"rowId": "hofmann-0516",
"source": "hofmann-316l-2026",
"material": "316L Stainless Steel",
"power_W": 400.0,
"speed_mm_s": 900.0,
"beamDiameter_um": 110.0,
"preheat_C": 20.0,
"layer_um": 30.0,
"W": 151.982,
"D": 93.895,
"balling": 1,
"publishedLabel": null,
"harnessLabel": "balling-flagged"
},
{
"rowId": "hofmann-0517",
"source": "hofmann-316l-2026",
"material": "316L Stainless Steel",
"power_W": 125.0,
"speed_mm_s": 750.0,
"beamDiameter_um": 80.0,
"preheat_C": 20.0,
"layer_um": 0.0,
"W": 112.0,
"D": 37.6,
"balling": 0,
"publishedLabel": null,
"harnessLabel": "conduction"
},
{
"rowId": "hofmann-0518",
"source": "hofmann-316l-2026",
"material": "316L Stainless Steel",
"power_W": 450.0,
"speed_mm_s": 1200.0,
"beamDiameter_um": 50.0,
"preheat_C": 20.0,
"layer_um": 60.0,
"W": 184.79,
"D": 36.109,
"balling": 1,
"publishedLabel": null,
"harnessLabel": "balling-flagged"
},
{
"rowId": "hofmann-0519",
"source": "hofmann-316l-2026",
"material": "316L Stainless Steel",
"power_W": 425.0,
"speed_mm_s": 375.0,
"beamDiameter_um": 110.0,
"preheat_C": 20.0,
"layer_um": 60.0,
"W": 246.8,
"D": 274.8,
"balling": 0,
"publishedLabel": null,
"harnessLabel": "keyhole"
},
{
"rowId": "hofmann-0520",
"source": "hofmann-316l-2026",
"material": "316L Stainless Steel",
"power_W": 75.0,
"speed_mm_s": 600.0,
"beamDiameter_um": 50.0,
"preheat_C": 20.0,
"layer_um": 30.0,
"W": 84.5,
"D": 27.8,
"balling": 0,
"publishedLabel": null,
"harnessLabel": "transition"
},
{
"rowId": "hofmann-0521",
"source": "hofmann-316l-2026",
"material": "316L Stainless Steel",
"power_W": 300.0,
"speed_mm_s": 600.0,
"beamDiameter_um": 110.0,
"preheat_C": 20.0,
"layer_um": 30.0,
"W": 190.06,
"D": 64.514,
"balling": 0,
"publishedLabel": null,
"harnessLabel": "transition"
},
{
"rowId": "hofmann-0522",
"source": "hofmann-316l-2026",
"material": "316L Stainless Steel",
"power_W": 150.0,
"speed_mm_s": 450.0,
"beamDiameter_um": 80.0,
"preheat_C": 20.0,
"layer_um": 60.0,
"W": 151.6,
"D": 94.7,
"balling": 0,
"publishedLabel": null,
"harnessLabel": "transition"
},
{
"rowId": "hofmann-0523",
"source": "hofmann-316l-2026",
"material": "316L Stainless Steel",
"power_W": 250.0,
"speed_mm_s": 900.0,
"beamDiameter_um": 80.0,
"preheat_C": 20.0,
"layer_um": 30.0,
"W": 126.319,
"D": 52.704,
"balling": 1,
"publishedLabel": null,
"harnessLabel": "balling-flagged"
},
{
"rowId": "hofmann-0524",
"source": "hofmann-316l-2026",
"material": "316L Stainless Steel",
"power_W": 450.0,
"speed_mm_s": 1200.0,
"beamDiameter_um": 140.0,
"preheat_C": 20.0,
"layer_um": 30.0,
"W": 177.991,
"D": 44.792,
"balling": 1,
"publishedLabel": null,
"harnessLabel": "balling-flagged"
},
{
"rowId": "hofmann-0525",
"source": "hofmann-316l-2026",
"material": "316L Stainless Steel",
"power_W": 350.0,
"speed_mm_s": 1500.0,
"beamDiameter_um": 140.0,
"preheat_C": 20.0,
"layer_um": 0.0,
"W": 169.491,
"D": 40.556,
"balling": 0,
"publishedLabel": null,
"harnessLabel": "conduction"
},
{
"rowId": "hofmann-0526",
"source": "hofmann-316l-2026",
"material": "316L Stainless Steel",
"power_W": 350.0,
"speed_mm_s": 1200.0,
"beamDiameter_um": 50.0,
"preheat_C": 20.0,
"layer_um": 0.0,
"W": 131.584,
"D": 117.478,
"balling": 1,
"publishedLabel": null,
"harnessLabel": "balling-flagged"
},
{
"rowId": "hofmann-0527",
"source": "hofmann-316l-2026",
"material": "316L Stainless Steel",
"power_W": 175.0,
"speed_mm_s": 1350.0,
"beamDiameter_um": 80.0,
"preheat_C": 20.0,
"layer_um": 0.0,
"W": 109.5,
"D": 34.3,
"balling": 0,
"publishedLabel": null,
"harnessLabel": "conduction"
},
{
"rowId": "hofmann-0528",
"source": "hofmann-316l-2026",
"material": "316L Stainless Steel",
"power_W": 350.0,
"speed_mm_s": 300.0,
"beamDiameter_um": 110.0,
"preheat_C": 20.0,
"layer_um": 60.0,
"W": 259.1,
"D": 315.4,
"balling": 0,
"publishedLabel": null,
"harnessLabel": "keyhole"
},
{
"rowId": "hofmann-0529",
"source": "hofmann-316l-2026",
"material": "316L Stainless Steel",
"power_W": 100.0,
"speed_mm_s": 1050.0,
"beamDiameter_um": 80.0,
"preheat_C": 20.0,
"layer_um": 0.0,
"W": 101.7,
"D": 27.9,
"balling": 0,
"publishedLabel": null,
"harnessLabel": "conduction"
},
{
"rowId": "hofmann-0530",
"source": "hofmann-316l-2026",
"material": "316L Stainless Steel",
"power_W": 275.0,
"speed_mm_s": 375.0,
"beamDiameter_um": 140.0,
"preheat_C": 20.0,
"layer_um": 60.0,
"W": 238.7,
"D": 119.4,
"balling": 0,
"publishedLabel": null,
"harnessLabel": "transition"
},
{
"rowId": "hofmann-0531",
"source": "hofmann-316l-2026",
"material": "316L Stainless Steel",
"power_W": 175.0,
"speed_mm_s": 750.0,
"beamDiameter_um": 110.0,
"preheat_C": 20.0,
"layer_um": 30.0,
"W": 148.9,
"D": 39.3,
"balling": 0,
"publishedLabel": null,
"harnessLabel": "conduction"
},
{
"rowId": "hofmann-0532",
"source": "hofmann-316l-2026",
"material": "316L Stainless Steel",
"power_W": 400.0,
"speed_mm_s": 1200.0,
"beamDiameter_um": 110.0,
"preheat_C": 20.0,
"layer_um": 0.0,
"W": 185.811,
"D": 60.913,
"balling": 1,
"publishedLabel": null,
"harnessLabel": "balling-flagged"
},
{
"rowId": "hofmann-0533",
"source": "hofmann-316l-2026",
"material": "316L Stainless Steel",
"power_W": 250.0,
"speed_mm_s": 600.0,
"beamDiameter_um": 110.0,
"preheat_C": 20.0,
"layer_um": 30.0,
"W": 168.982,
"D": 65.659,
"balling": 0,
"publishedLabel": null,
"harnessLabel": "transition"
},
{
"rowId": "hofmann-0534",
"source": "hofmann-316l-2026",
"material": "316L Stainless Steel",
"power_W": 500.0,
"speed_mm_s": 900.0,
"beamDiameter_um": 110.0,
"preheat_C": 20.0,
"layer_um": 60.0,
"W": 182.92,
"D": 91.63,
"balling": 1,
"publishedLabel": null,
"harnessLabel": "balling-flagged"
},
{
"rowId": "hofmann-0535",
"source": "hofmann-316l-2026",
"material": "316L Stainless Steel",
"power_W": 400.0,
"speed_mm_s": 1500.0,
"beamDiameter_um": 110.0,
"preheat_C": 20.0,
"layer_um": 60.0,
"W": 158.78,
"D": 44.795,
"balling": 1,
"publishedLabel": null,
"harnessLabel": "balling-flagged"
},
{
"rowId": "hofmann-0536",
"source": "hofmann-316l-2026",
"material": "316L Stainless Steel",
"power_W": 275.0,
"speed_mm_s": 750.0,
"beamDiameter_um": 50.0,
"preheat_C": 20.0,
"layer_um": 0.0,
"W": 125.5,
"D": 181.3,
"balling": 0,
"publishedLabel": null,
"harnessLabel": "keyhole"
},
{
"rowId": "hofmann-0537",
"source": "hofmann-316l-2026",
"material": "316L Stainless Steel",
"power_W": 150.0,
"speed_mm_s": 600.0,
"beamDiameter_um": 80.0,
"preheat_C": 20.0,
"layer_um": 30.0,
"W": 119.002,
"D": 32.976,
"balling": 0,
"publishedLabel": null,
"harnessLabel": "transition"
},
{
"rowId": "hofmann-0538",
"source": "hofmann-316l-2026",
"material": "316L Stainless Steel",
"power_W": 200.0,
"speed_mm_s": 300.0,
"beamDiameter_um": 50.0,
"preheat_C": 20.0,
"layer_um": 30.0,
"W": 168.3,
"D": 369.7,
"balling": 0,
"publishedLabel": null,
"harnessLabel": "keyhole"
},
{
"rowId": "hofmann-0539",
"source": "hofmann-316l-2026",
"material": "316L Stainless Steel",
"power_W": 500.0,
"speed_mm_s": 450.0,
"beamDiameter_um": 80.0,
"preheat_C": 20.0,
"layer_um": 60.0,
"W": 203.3,
"D": 378.8,
"balling": 0,
"publishedLabel": null,
"harnessLabel": "keyhole"
},
{
"rowId": "hofmann-0540",
"source": "hofmann-316l-2026",
"material": "316L Stainless Steel",
"power_W": 250.0,
"speed_mm_s": 300.0,
"beamDiameter_um": 110.0,
"preheat_C": 20.0,
"layer_um": 60.0,
"W": 217.6,
"D": 172.9,
"balling": 0,
"publishedLabel": null,
"harnessLabel": "transition"
},
{
"rowId": "hofmann-0541",
"source": "hofmann-316l-2026",
"material": "316L Stainless Steel",
"power_W": 50.0,
"speed_mm_s": 300.0,
"beamDiameter_um": 110.0,
"preheat_C": 20.0,
"layer_um": 0.0,
"W": 115.94,
"D": 22.182,
"balling": 0,
"publishedLabel": null,
"harnessLabel": "conduction"
},
{
"rowId": "hofmann-0542",
"source": "hofmann-316l-2026",
"material": "316L Stainless Steel",
"power_W": 300.0,
"speed_mm_s": 900.0,
"beamDiameter_um": 50.0,
"preheat_C": 20.0,
"layer_um": 0.0,
"W": 132.4,
"D": 167.5,
"balling": 0,
"publishedLabel": null,
"harnessLabel": "keyhole"
},
{
"rowId": "hofmann-0543",
"source": "hofmann-316l-2026",
"material": "316L Stainless Steel",
"power_W": 200.0,
"speed_mm_s": 900.0,
"beamDiameter_um": 110.0,
"preheat_C": 20.0,
"layer_um": 0.0,
"W": 135.832,
"D": 43.037,
"balling": 0,
"publishedLabel": null,
"harnessLabel": "conduction"
},
{
"rowId": "hofmann-0544",
"source": "hofmann-316l-2026",
"material": "316L Stainless Steel",
"power_W": 50.0,
"speed_mm_s": 450.0,
"beamDiameter_um": 50.0,
"preheat_C": 20.0,
"layer_um": 0.0,
"W": 74.8,
"D": 26.8,
"balling": 0,
"publishedLabel": null,
"harnessLabel": "conduction"
},
{
"rowId": "hofmann-0545",
"source": "hofmann-316l-2026",
"material": "316L Stainless Steel",
"power_W": 425.0,
"speed_mm_s": 1050.0,
"beamDiameter_um": 110.0,
"preheat_C": 20.0,
"layer_um": 0.0,
"W": 213.7,
"D": 72.6,
"balling": 1,
"publishedLabel": null,
"harnessLabel": "balling-flagged"
},
{
"rowId": "hofmann-0546",
"source": "hofmann-316l-2026",
"material": "316L Stainless Steel",
"power_W": 450.0,
"speed_mm_s": 1500.0,
"beamDiameter_um": 110.0,
"preheat_C": 20.0,
"layer_um": 60.0,
"W": 130.05,
"D": 69.555,
"balling": 1,
"publishedLabel": null,
"harnessLabel": "balling-flagged"
},
{
"rowId": "hofmann-0547",
"source": "hofmann-316l-2026",
"material": "316L Stainless Steel",
"power_W": 250.0,
"speed_mm_s": 1500.0,
"beamDiameter_um": 80.0,
"preheat_C": 20.0,
"layer_um": 30.0,
"W": 102.68,
"D": 31.28,
"balling": 1,
"publishedLabel": null,
"harnessLabel": "balling-flagged"
},
{
"rowId": "hofmann-0548",
"source": "hofmann-316l-2026",
"material": "316L Stainless Steel",
"power_W": 225.0,
"speed_mm_s": 225.0,
"beamDiameter_um": 140.0,
"preheat_C": 20.0,
"layer_um": 60.0,
"W": 259.4,
"D": 72.6,
"balling": 0,
"publishedLabel": null,
"harnessLabel": "transition"
},
{
"rowId": "hofmann-0549",
"source": "hofmann-316l-2026",
"material": "316L Stainless Steel",
"power_W": 475.0,
"speed_mm_s": 750.0,
"beamDiameter_um": 80.0,
"preheat_C": 20.0,
"layer_um": 30.0,
"W": 229.2,
"D": 76.7,
"balling": 1,
"publishedLabel": null,
"harnessLabel": "balling-flagged"
},
{
"rowId": "hofmann-0550",
"source": "hofmann-316l-2026",
"material": "316L Stainless Steel",
"power_W": 100.0,
"speed_mm_s": 1200.0,
"beamDiameter_um": 50.0,
