Repository: canerganis/Metalliksa

# Metalliksa documentation map

This directory contains the maintained product and engineering documentation. The generated `graft/` tree is a source snapshot for inspection and is not the documentation authority.

## Start here

- [Project README](../README.md) — setup, commands, and the current product scope.
- [Product overview](PRODUCT_OVERVIEW.md) — product goal, user and customer hypotheses, current scope, and validation needs.
- [Research workstation](RESEARCH_WORKSTATION.md) — workspace structure, shared state, research registry, and evidence boundaries.

File: docs/research/machcal/calib-proto/rows.json (part 5 of 6)
[
"preheat_C": 20.0,
"layer_um": 30.0,
"W": 58.144,
"D": 23.066,
"balling": 0,
"publishedLabel": null,
"harnessLabel": "transition"
},
{
"rowId": "hofmann-0551",
"source": "hofmann-316l-2026",
"material": "316L Stainless Steel",
"power_W": 150.0,
"speed_mm_s": 450.0,
"beamDiameter_um": 50.0,
"preheat_C": 20.0,
"layer_um": 0.0,
"W": 139.1,
"D": 160.9,
"balling": 0,
"publishedLabel": null,
"harnessLabel": "keyhole"
},
{
"rowId": "hofmann-0552",
"source": "hofmann-316l-2026",
"material": "316L Stainless Steel",
"power_W": 400.0,
"speed_mm_s": 600.0,
"beamDiameter_um": 80.0,
"preheat_C": 20.0,
"layer_um": 0.0,
"W": 197.4,
"D": 141.1,
"balling": 0,
"publishedLabel": null,
"harnessLabel": "keyhole"
},
{
"rowId": "hofmann-0553",
"source": "hofmann-316l-2026",
"material": "316L Stainless Steel",
"power_W": 300.0,
"speed_mm_s": 300.0,
"beamDiameter_um": 80.0,
"preheat_C": 20.0,
"layer_um": 60.0,
"W": 215.9,
"D": 387.6,
"balling": 0,
"publishedLabel": null,
"harnessLabel": "keyhole"
},
{
"rowId": "hofmann-0554",
"source": "hofmann-316l-2026",
"material": "316L Stainless Steel",
"power_W": 300.0,
"speed_mm_s": 300.0,
"beamDiameter_um": 110.0,
"preheat_C": 20.0,
"layer_um": 60.0,
"W": 252.1,
"D": 217.4,
"balling": 0,
"publishedLabel": null,
"harnessLabel": "transition"
},
{
"rowId": "hofmann-0555",
"source": "hofmann-316l-2026",
"material": "316L Stainless Steel",
"power_W": 175.0,
"speed_mm_s": 675.0,
"beamDiameter_um": 50.0,
"preheat_C": 20.0,
"layer_um": 60.0,
"W": 124.1,
"D": 153.8,
"balling": 1,
"publishedLabel": null,
"harnessLabel": "balling-flagged"
},
{
"rowId": "hofmann-0556",
"source": "hofmann-316l-2026",
"material": "316L Stainless Steel",
"power_W": 250.0,
"speed_mm_s": 900.0,
"beamDiameter_um": 50.0,
"preheat_C": 20.0,
"layer_um": 60.0,
"W": 112.881,
"D": 64.94,
"balling": 1,
"publishedLabel": null,
"harnessLabel": "balling-flagged"
},
{
"rowId": "hofmann-0557",
"source": "hofmann-316l-2026",
"material": "316L Stainless Steel",
"power_W": 450.0,
"speed_mm_s": 300.0,
"beamDiameter_um": 110.0,
"preheat_C": 20.0,
"layer_um": 0.0,
"W": 317.4,
"D": 287.7,
"balling": 0,
"publishedLabel": null,
"harnessLabel": "keyhole"
},
{
"rowId": "hofmann-0558",
"source": "hofmann-316l-2026",
"material": "316L Stainless Steel",
"power_W": 325.0,
"speed_mm_s": 750.0,
"beamDiameter_um": 80.0,
"preheat_C": 20.0,
"layer_um": 0.0,
"W": 154.4,
"D": 112.5,
"balling": 0,
"publishedLabel": null,
"harnessLabel": "keyhole"
},
{
"rowId": "hofmann-0559",
"source": "hofmann-316l-2026",
"material": "316L Stainless Steel",
"power_W": 450.0,
"speed_mm_s": 1500.0,
"beamDiameter_um": 80.0,
"preheat_C": 20.0,
"layer_um": 30.0,
"W": 137.363,
"D": 67.175,
"balling": 1,
"publishedLabel": null,
"harnessLabel": "balling-flagged"
},
{
"rowId": "hofmann-0560",
"source": "hofmann-316l-2026",
"material": "316L Stainless Steel",
"power_W": 125.0,
"speed_mm_s": 450.0,
"beamDiameter_um": 80.0,
"preheat_C": 20.0,
"layer_um": 30.0,
"W": 156.4,
"D": 104.4,
"balling": 0,
"publishedLabel": null,
"harnessLabel": "transition"
},
{
"rowId": "hofmann-0561",
"source": "hofmann-316l-2026",
"material": "316L Stainless Steel",
"power_W": 150.0,
"speed_mm_s": 300.0,
"beamDiameter_um": 80.0,
"preheat_C": 20.0,
"layer_um": 30.0,
"W": 182.4,
"D": 199.7,
"balling": 0,
"publishedLabel": null,
"harnessLabel": "transition"
},
{
"rowId": "hofmann-0562",
"source": "hofmann-316l-2026",
"material": "316L Stainless Steel",
"power_W": 150.0,
"speed_mm_s": 1200.0,
"beamDiameter_um": 80.0,
"preheat_C": 20.0,
"layer_um": 0.0,
"W": 102.179,
"D": 34.866,
"balling": 0,
"publishedLabel": null,
"harnessLabel": "conduction"
},
{
"rowId": "hofmann-0563",
"source": "hofmann-316l-2026",
"material": "316L Stainless Steel",
"power_W": 100.0,
"speed_mm_s": 600.0,
"beamDiameter_um": 140.0,
"preheat_C": 20.0,
"layer_um": 0.0,
"W": 130.052,
"D": 26.392,
"balling": 0,
"publishedLabel": null,
"harnessLabel": "conduction"
},
{
"rowId": "hofmann-0564",
"source": "hofmann-316l-2026",
"material": "316L Stainless Steel",
"power_W": 300.0,
"speed_mm_s": 1200.0,
"beamDiameter_um": 80.0,
"preheat_C": 20.0,
"layer_um": 30.0,
"W": 159.631,
"D": 41.485,
"balling": 1,
"publishedLabel": null,
"harnessLabel": "balling-flagged"
},
{
"rowId": "hofmann-0565",
"source": "hofmann-316l-2026",
"material": "316L Stainless Steel",
"power_W": 400.0,
"speed_mm_s": 900.0,
"beamDiameter_um": 80.0,
"preheat_C": 20.0,
"layer_um": 30.0,
"W": 165.926,
"D": 116.617,
"balling": 0,
"publishedLabel": null,
"harnessLabel": "keyhole"
},
{
"rowId": "hofmann-0566",
"source": "hofmann-316l-2026",
"material": "316L Stainless Steel",
"power_W": 500.0,
"speed_mm_s": 300.0,
"beamDiameter_um": 110.0,
"preheat_C": 20.0,
"layer_um": 60.0,
"W": 279.5,
"D": 451.5,
"balling": 0,
"publishedLabel": null,
"harnessLabel": "keyhole"
},
{
"rowId": "hofmann-0567",
"source": "hofmann-316l-2026",
"material": "316L Stainless Steel",
"power_W": 250.0,
"speed_mm_s": 1500.0,
"beamDiameter_um": 110.0,
"preheat_C": 20.0,
"layer_um": 0.0,
"W": 160.652,
"D": 33.295,
"balling": 0,
"publishedLabel": null,
"harnessLabel": "conduction"
},
{
"rowId": "hofmann-0568",
"source": "hofmann-316l-2026",
"material": "316L Stainless Steel",
"power_W": 475.0,
"speed_mm_s": 1050.0,
"beamDiameter_um": 50.0,
"preheat_C": 20.0,
"layer_um": 0.0,
"W": 210.1,
"D": 89.0,
"balling": 1,
"publishedLabel": null,
"harnessLabel": "balling-flagged"
},
{
"rowId": "hofmann-0569",
"source": "hofmann-316l-2026",
"material": "316L Stainless Steel",
"power_W": 450.0,
"speed_mm_s": 1200.0,
"beamDiameter_um": 80.0,
"preheat_C": 20.0,
"layer_um": 30.0,
"W": 185.819,
"D": 44.697,
"balling": 1,
"publishedLabel": null,
"harnessLabel": "balling-flagged"
},
{
"rowId": "hofmann-0570",
"source": "hofmann-316l-2026",
"material": "316L Stainless Steel",
"power_W": 250.0,
"speed_mm_s": 1200.0,
"beamDiameter_um": 50.0,
"preheat_C": 20.0,
"layer_um": 30.0,
"W": 114.581,
"D": 80.07,
"balling": 1,
"publishedLabel": null,
"harnessLabel": "balling-flagged"
},
{
"rowId": "hofmann-0571",
"source": "hofmann-316l-2026",
"material": "316L Stainless Steel",
"power_W": 150.0,
"speed_mm_s": 1050.0,
"beamDiameter_um": 50.0,
"preheat_C": 20.0,
"layer_um": 60.0,
"W": 110.8,
"D": 67.3,
"balling": 1,
"publishedLabel": null,
"harnessLabel": "balling-flagged"
},
{
"rowId": "hofmann-0572",
"source": "hofmann-316l-2026",
"material": "316L Stainless Steel",
"power_W": 150.0,
"speed_mm_s": 900.0,
"beamDiameter_um": 50.0,
"preheat_C": 20.0,
"layer_um": 60.0,
"W": 117.6,
"D": 88.7,
"balling": 0,
"publishedLabel": null,
"harnessLabel": "transition"
},
{
"rowId": "hofmann-0573",
"source": "hofmann-316l-2026",
"material": "316L Stainless Steel",
"power_W": 150.0,
"speed_mm_s": 300.0,
"beamDiameter_um": 50.0,
"preheat_C": 20.0,
"layer_um": 60.0,
"W": 158.1,
"D": 211.667,
"balling": 0,
"publishedLabel": null,
"harnessLabel": "keyhole"
},
{
"rowId": "hofmann-0574",
"source": "hofmann-316l-2026",
"material": "316L Stainless Steel",
"power_W": 300.0,
"speed_mm_s": 600.0,
"beamDiameter_um": 80.0,
"preheat_C": 20.0,
"layer_um": 30.0,
"W": 168.3,
"D": 171.7,
"balling": 0,
"publishedLabel": null,
"harnessLabel": "keyhole"
},
{
"rowId": "hofmann-0575",
"source": "hofmann-316l-2026",
"material": "316L Stainless Steel",
"power_W": 100.0,
"speed_mm_s": 900.0,
"beamDiameter_um": 50.0,
"preheat_C": 20.0,
"layer_um": 30.0,
"W": 80.41,
"D": 26.716,
"balling": 0,
"publishedLabel": null,
"harnessLabel": "transition"
},
{
"rowId": "hofmann-0576",
"source": "hofmann-316l-2026",
"material": "316L Stainless Steel",
"power_W": 200.0,
"speed_mm_s": 600.0,
"beamDiameter_um": 80.0,
"preheat_C": 20.0,
"layer_um": 60.0,
"W": 134.81,
"D": 52.675,
"balling": 0,
"publishedLabel": null,
"harnessLabel": "transition"
},
{
"rowId": "hofmann-0577",
"source": "hofmann-316l-2026",
"material": "316L Stainless Steel",
"power_W": 275.0,
"speed_mm_s": 450.0,
"beamDiameter_um": 80.0,
"preheat_C": 20.0,
"layer_um": 30.0,
"W": 181.7,
"D": 214.2,
"balling": 0,
"publishedLabel": null,
"harnessLabel": "keyhole"
},
{
"rowId": "hofmann-0578",
"source": "hofmann-316l-2026",
"material": "316L Stainless Steel",
"power_W": 250.0,
"speed_mm_s": 900.0,
"beamDiameter_um": 110.0,
"preheat_C": 20.0,
"layer_um": 30.0,
"W": 156.742,
"D": 33.563,
"balling": 1,
"publishedLabel": null,
"harnessLabel": "balling-flagged"
},
{
"rowId": "hofmann-0579",
"source": "hofmann-316l-2026",
"material": "316L Stainless Steel",
"power_W": 400.0,
"speed_mm_s": 900.0,
"beamDiameter_um": 110.0,
"preheat_C": 20.0,
"layer_um": 0.0,
"W": 199.241,
"D": 75.907,
"balling": 0,
"publishedLabel": null,
"harnessLabel": "transition"
},
{
"rowId": "hofmann-0580",
"source": "hofmann-316l-2026",
"material": "316L Stainless Steel",
"power_W": 350.0,
"speed_mm_s": 900.0,
"beamDiameter_um": 50.0,
"preheat_C": 20.0,
"layer_um": 30.0,
"W": 87.2,
"D": 251.3,
"balling": 1,
"publishedLabel": null,
"harnessLabel": "balling-flagged"
},
{
"rowId": "hofmann-0581",
"source": "hofmann-316l-2026",
"material": "316L Stainless Steel",
"power_W": 250.0,
"speed_mm_s": 1500.0,
"beamDiameter_um": 50.0,
"preheat_C": 20.0,
"layer_um": 60.0,
"W": 82.284,
"D": 68.099,
"balling": 1,
"publishedLabel": null,
"harnessLabel": "balling-flagged"
},
{
"rowId": "hofmann-0582",
"source": "hofmann-316l-2026",
"material": "316L Stainless Steel",
"power_W": 250.0,
"speed_mm_s": 450.0,
"beamDiameter_um": 110.0,
"preheat_C": 20.0,
"layer_um": 60.0,
"W": 199.6,
"D": 124.6,
"balling": 0,
"publishedLabel": null,
"harnessLabel": "transition"
},
{
"rowId": "hofmann-0583",
"source": "hofmann-316l-2026",
"material": "316L Stainless Steel",
"power_W": 200.0,
"speed_mm_s": 300.0,
"beamDiameter_um": 80.0,
"preheat_C": 20.0,
"layer_um": 30.0,
"W": 191.3,
"D": 236.6,
"balling": 0,
"publishedLabel": null,
"harnessLabel": "keyhole"
},
{
"rowId": "hofmann-0584",
"source": "hofmann-316l-2026",
"material": "316L Stainless Steel",
"power_W": 200.0,
"speed_mm_s": 600.0,
"beamDiameter_um": 80.0,
"preheat_C": 20.0,
"layer_um": 60.0,
"W": 155.9,
"D": 79.2,
"balling": 0,
"publishedLabel": null,
"harnessLabel": "transition"
},
{
"rowId": "hofmann-0585",
"source": "hofmann-316l-2026",
"material": "316L Stainless Steel",
"power_W": 150.0,
"speed_mm_s": 300.0,
"beamDiameter_um": 140.0,
"preheat_C": 20.0,
"layer_um": 30.0,
"W": 162.351,
"D": 35.329,
"balling": 0,
"publishedLabel": null,
"harnessLabel": "conduction"
},
{
"rowId": "hofmann-0586",
"source": "hofmann-316l-2026",
"material": "316L Stainless Steel",
"power_W": 400.0,
"speed_mm_s": 300.0,
"beamDiameter_um": 80.0,
"preheat_C": 20.0,
"layer_um": 60.0,
"W": 212.2,
"D": 528.0,
"balling": 0,
"publishedLabel": null,
"harnessLabel": "keyhole"
},
{
"rowId": "hofmann-0587",
"source": "hofmann-316l-2026",
"material": "316L Stainless Steel",
"power_W": 150.0,
"speed_mm_s": 300.0,
"beamDiameter_um": 110.0,
"preheat_C": 20.0,
"layer_um": 0.0,
"W": 164.41,
"D": 69.051,
"balling": 0,
"publishedLabel": null,
"harnessLabel": "conduction"
},
{
"rowId": "hofmann-0588",
"source": "hofmann-316l-2026",
"material": "316L Stainless Steel",
"power_W": 200.0,
"speed_mm_s": 300.0,
"beamDiameter_um": 140.0,
"preheat_C": 20.0,
"layer_um": 60.0,
"W": 216.242,
"D": 40.36,
"balling": 0,
"publishedLabel": null,
"harnessLabel": "conduction"
},
{
"rowId": "hofmann-0589",
"source": "hofmann-316l-2026",
"material": "316L Stainless Steel",
"power_W": 300.0,
"speed_mm_s": 900.0,
"beamDiameter_um": 50.0,
"preheat_C": 20.0,
"layer_um": 30.0,
"W": 94.4,
"D": 211.4,
"balling": 1,
"publishedLabel": null,
"harnessLabel": "balling-flagged"
},
{
"rowId": "hofmann-0590",
"source": "hofmann-316l-2026",
"material": "316L Stainless Steel",
"power_W": 300.0,
"speed_mm_s": 900.0,
"beamDiameter_um": 110.0,
"preheat_C": 20.0,
"layer_um": 0.0,
"W": 186.321,
"D": 53.607,
"balling": 0,
"publishedLabel": null,
"harnessLabel": "transition"
},
{
"rowId": "hofmann-0591",
"source": "hofmann-316l-2026",
"material": "316L Stainless Steel",
"power_W": 300.0,
"speed_mm_s": 1500.0,
"beamDiameter_um": 80.0,
"preheat_C": 20.0,
"layer_um": 30.0,
"W": 125.29,
"D": 44.476,
"balling": 1,
"publishedLabel": null,
"harnessLabel": "balling-flagged"
},
{
"rowId": "hofmann-0592",
"source": "hofmann-316l-2026",
"material": "316L Stainless Steel",
"power_W": 300.0,
"speed_mm_s": 600.0,
"beamDiameter_um": 110.0,
"preheat_C": 20.0,
"layer_um": 60.0,
"W": 165.073,
"D": 40.099,
"balling": 1,
"publishedLabel": null,
"harnessLabel": "balling-flagged"
},
{
"rowId": "hofmann-0593",
"source": "hofmann-316l-2026",
"material": "316L Stainless Steel",
"power_W": 100.0,
"speed_mm_s": 600.0,
"beamDiameter_um": 50.0,
"preheat_C": 20.0,
"layer_um": 60.0,
"W": 115.8,
"D": 57.8,
"balling": 0,
"publishedLabel": null,
"harnessLabel": "transition"
},
{
"rowId": "hofmann-0594",
"source": "hofmann-316l-2026",
"material": "316L Stainless Steel",
"power_W": 350.0,
"speed_mm_s": 900.0,
"beamDiameter_um": 50.0,
"preheat_C": 20.0,
"layer_um": 60.0,
"W": 211.991,
"D": 24.971,
"balling": 1,
"publishedLabel": null,
"harnessLabel": "balling-flagged"
},
{
"rowId": "hofmann-0595",
"source": "hofmann-316l-2026",
"material": "316L Stainless Steel",
"power_W": 275.0,
"speed_mm_s": 900.0,
"beamDiameter_um": 80.0,
"preheat_C": 20.0,
"layer_um": 30.0,
"W": 171.4,
"D": 56.3,
"balling": 1,
"publishedLabel": null,
"harnessLabel": "balling-flagged"
},
{
"rowId": "hofmann-0596",
"source": "hofmann-316l-2026",
"material": "316L Stainless Steel",
"power_W": 475.0,
"speed_mm_s": 525.0,
"beamDiameter_um": 140.0,
"preheat_C": 20.0,
"layer_um": 60.0,
"W": 242.3,
"D": 156.3,
"balling": 0,
"publishedLabel": null,
"harnessLabel": "transition"
},
{
"rowId": "hofmann-0597",
"source": "hofmann-316l-2026",
"material": "316L Stainless Steel",
"power_W": 300.0,
"speed_mm_s": 1200.0,
"beamDiameter_um": 80.0,
"preheat_C": 20.0,
"layer_um": 60.0,
"W": 137.373,
"D": 43.665,
"balling": 1,
"publishedLabel": null,
"harnessLabel": "balling-flagged"
},
{
"rowId": "hofmann-0598",
"source": "hofmann-316l-2026",
"material": "316L Stainless Steel",
"power_W": 150.0,
"speed_mm_s": 1500.0,
"beamDiameter_um": 80.0,
"preheat_C": 20.0,
"layer_um": 0.0,
"W": 88.06,
"D": 29.615,
"balling": 0,
"publishedLabel": null,
"harnessLabel": "conduction"
},
{
"rowId": "hofmann-0599",
"source": "hofmann-316l-2026",
"material": "316L Stainless Steel",
"power_W": 450.0,
"speed_mm_s": 600.0,
"beamDiameter_um": 110.0,
"preheat_C": 20.0,
"layer_um": 60.0,
"W": 215.904,
"D": 82.949,
"balling": 1,
"publishedLabel": null,
"harnessLabel": "balling-flagged"
},
{
"rowId": "hofmann-0600",
"source": "hofmann-316l-2026",
"material": "316L Stainless Steel",
"power_W": 475.0,
"speed_mm_s": 375.0,
"beamDiameter_um": 110.0,
"preheat_C": 20.0,
"layer_um": 60.0,
"W": 253.6,
"D": 298.2,
"balling": 0,
"publishedLabel": null,
"harnessLabel": "keyhole"
},
{
"rowId": "hofmann-0601",
"source": "hofmann-316l-2026",
"material": "316L Stainless Steel",
"power_W": 250.0,
"speed_mm_s": 1200.0,
"beamDiameter_um": 110.0,
"preheat_C": 20.0,
"layer_um": 0.0,
"W": 154.361,
"D": 37.403,
"balling": 0,
"publishedLabel": null,
"harnessLabel": "conduction"
},
{
"rowId": "hofmann-0602",
"source": "hofmann-316l-2026",
"material": "316L Stainless Steel",
"power_W": 225.0,
"speed_mm_s": 900.0,
"beamDiameter_um": 50.0,
"preheat_C": 20.0,
"layer_um": 30.0,
"W": 138.6,
"D": 93.3,
"balling": 0,
"publishedLabel": null,
"harnessLabel": "keyhole"
},
{
"rowId": "hofmann-0603",
"source": "hofmann-316l-2026",
"material": "316L Stainless Steel",
"power_W": 250.0,
"speed_mm_s": 900.0,
"beamDiameter_um": 140.0,
"preheat_C": 20.0,
"layer_um": 0.0,
"W": 193.299,
"D": 46.21,
"balling": 0,
"publishedLabel": null,
"harnessLabel": "conduction"
},
{
"rowId": "hofmann-0604",
"source": "hofmann-316l-2026",
"material": "316L Stainless Steel",
"power_W": 100.0,
"speed_mm_s": 300.0,
"beamDiameter_um": 140.0,
"preheat_C": 20.0,
"layer_um": 30.0,
"W": 128.183,
"D": 19.308,
"balling": 0,
"publishedLabel": null,
"harnessLabel": "conduction"
},
{
"rowId": "hofmann-0605",
"source": "hofmann-316l-2026",
"material": "316L Stainless Steel",
"power_W": 275.0,
"speed_mm_s": 700.0,
"beamDiameter_um": 110.0,
"preheat_C": 20.0,
"layer_um": 60.0,
"W": 171.0,
"D": 67.3,
"balling": 1,
"publishedLabel": null,
"harnessLabel": "balling-flagged"
},
{
"rowId": "hofmann-0606",
"source": "hofmann-316l-2026",
"material": "316L Stainless Steel",
"power_W": 100.0,
"speed_mm_s": 450.0,
"beamDiameter_um": 50.0,
"preheat_C": 20.0,
"layer_um": 0.0,
"W": 123.3,
"D": 84.7,
"balling": 0,
"publishedLabel": null,
"harnessLabel": "transition"
},
{
"rowId": "hofmann-0607",
"source": "hofmann-316l-2026",
"material": "316L Stainless Steel",
"power_W": 325.0,
"speed_mm_s": 750.0,
"beamDiameter_um": 140.0,
"preheat_C": 20.0,
"layer_um": 30.0,
"W": 210.8,
"D": 71.6,
"balling": 1,
"publishedLabel": null,
"harnessLabel": "balling-flagged"
},
{
"rowId": "hofmann-0608",
"source": "hofmann-316l-2026",
"material": "316L Stainless Steel",
"power_W": 50.0,
"speed_mm_s": 1050.0,
"beamDiameter_um": 80.0,
"preheat_C": 20.0,
"layer_um": 0.0,
"W": 71.1,
"D": 14.6,
"balling": 0,
"publishedLabel": null,
"harnessLabel": "conduction"
},
{
"rowId": "hofmann-0609",
"source": "hofmann-316l-2026",
"material": "316L Stainless Steel",
"power_W": 225.0,
"speed_mm_s": 1350.0,
"beamDiameter_um": 50.0,
"preheat_C": 20.0,
"layer_um": 0.0,
"W": 89.4,
"D": 76.2,
"balling": 1,
"publishedLabel": null,
"harnessLabel": "balling-flagged"
},
{
"rowId": "hofmann-0610",
"source": "hofmann-316l-2026",
"material": "316L Stainless Steel",
"power_W": 350.0,
"speed_mm_s": 1200.0,
"beamDiameter_um": 50.0,
"preheat_C": 20.0,
"layer_um": 30.0,
"W": 113.56,
"D": 122.693,
"balling": 1,
"publishedLabel": null,
"harnessLabel": "balling-flagged"
},
{
"rowId": "hofmann-0611",
"source": "hofmann-316l-2026",
"material": "316L Stainless Steel",
"power_W": 325.0,
"speed_mm_s": 450.0,
"beamDiameter_um": 110.0,
"preheat_C": 20.0,
"layer_um": 30.0,
"W": 258.7,
"D": 156.3,
"balling": 0,
"publishedLabel": null,
"harnessLabel": "transition"
},
{
"rowId": "hofmann-0612",
"source": "hofmann-316l-2026",
"material": "316L Stainless Steel",
"power_W": 400.0,
"speed_mm_s": 600.0,
"beamDiameter_um": 140.0,
"preheat_C": 20.0,
"layer_um": 0.0,
"W": 239.701,
"D": 74.607,
"balling": 0,
"publishedLabel": null,
"harnessLabel": "transition"
},
{
"rowId": "hofmann-0613",
"source": "hofmann-316l-2026",
"material": "316L Stainless Steel",
"power_W": 50.0,
"speed_mm_s": 900.0,
"beamDiameter_um": 50.0,
"preheat_C": 20.0,
"layer_um": 0.0,
"W": 52.4,
"D": 20.9,
"balling": 0,
"publishedLabel": null,
"harnessLabel": "conduction"
},
{
"rowId": "hofmann-0614",
"source": "hofmann-316l-2026",
"material": "316L Stainless Steel",
"power_W": 225.0,
"speed_mm_s": 1050.0,
"beamDiameter_um": 110.0,
"preheat_C": 20.0,
"layer_um": 0.0,
"W": 165.1,
"D": 41.3,
"balling": 0,
"publishedLabel": null,
"harnessLabel": "conduction"
},
{
"rowId": "hofmann-0615",
"source": "hofmann-316l-2026",
"material": "316L Stainless Steel",
"power_W": 350.0,
"speed_mm_s": 600.0,
"beamDiameter_um": 140.0,
"preheat_C": 20.0,
"layer_um": 30.0,
"W": 220.5,
"D": 70.6,
"balling": 1,
"publishedLabel": null,
"harnessLabel": "balling-flagged"
},
{
"rowId": "hofmann-0616",
"source": "hofmann-316l-2026",
"material": "316L Stainless Steel",
"power_W": 200.0,
"speed_mm_s": 1500.0,
"beamDiameter_um": 50.0,
"preheat_C": 20.0,
"layer_um": 30.0,
"W": 83.131,
"D": 59.188,
"balling": 0,
"publishedLabel": null,
"harnessLabel": "transition"
},
{
"rowId": "hofmann-0617",
"source": "hofmann-316l-2026",
"material": "316L Stainless Steel",
"power_W": 100.0,
"speed_mm_s": 450.0,
"beamDiameter_um": 80.0,
"preheat_C": 20.0,
"layer_um": 60.0,
"W": 98.1,
"D": 24.8,
"balling": 0,
"publishedLabel": null,
"harnessLabel": "conduction"
},
{
"rowId": "hofmann-0618",
"source": "hofmann-316l-2026",
"material": "316L Stainless Steel",
"power_W": 100.0,
"speed_mm_s": 600.0,
"beamDiameter_um": 80.0,
"preheat_C": 20.0,
"layer_um": 0.0,
"W": 96.051,
"D": 38.08,
"balling": 0,
"publishedLabel": null,
"harnessLabel": "conduction"
},
{
"rowId": "hofmann-0619",
"source": "hofmann-316l-2026",
"material": "316L Stainless Steel",
"power_W": 175.0,
"speed_mm_s": 225.0,
"beamDiameter_um": 140.0,
"preheat_C": 20.0,
"layer_um": 60.0,
"W": 216.2,
"D": 104.0,
"balling": 0,
"publishedLabel": null,
"harnessLabel": "conduction"
},
{
"rowId": "hofmann-0620",
"source": "hofmann-316l-2026",
"material": "316L Stainless Steel",
"power_W": 250.0,
"speed_mm_s": 450.0,
"beamDiameter_um": 80.0,
"preheat_C": 20.0,
"layer_um": 60.0,
"W": 179.2,
"D": 203.9,
"balling": 0,
"publishedLabel": null,
"harnessLabel": "keyhole"
},
{
"rowId": "hofmann-0621",
"source": "hofmann-316l-2026",
"material": "316L Stainless Steel",
"power_W": 300.0,
"speed_mm_s": 1500.0,
"beamDiameter_um": 50.0,
"preheat_C": 20.0,
"layer_um": 30.0,
"W": 110.502,
"D": 53.361,
"balling": 1,
"publishedLabel": null,
"harnessLabel": "balling-flagged"
},
{
"rowId": "hofmann-0622",
"source": "hofmann-316l-2026",
"material": "316L Stainless Steel",
"power_W": 300.0,
"speed_mm_s": 1200.0,
"beamDiameter_um": 50.0,
"preheat_C": 20.0,
"layer_um": 30.0,
"W": 159.631,
"D": 36.982,
"balling": 1,
"publishedLabel": null,
"harnessLabel": "balling-flagged"
},
{
"rowId": "hofmann-0623",
"source": "hofmann-316l-2026",
"material": "316L Stainless Steel",
"power_W": 400.0,
"speed_mm_s": 900.0,
"beamDiameter_um": 50.0,
"preheat_C": 20.0,
"layer_um": 0.0,
"W": 151.3,
"D": 175.3,
"balling": 0,
"publishedLabel": null,
"harnessLabel": "keyhole"
},
{
"rowId": "hofmann-0624",
"source": "hofmann-316l-2026",
"material": "316L Stainless Steel",
"power_W": 375.0,
"speed_mm_s": 750.0,
"beamDiameter_um": 110.0,
"preheat_C": 20.0,
"layer_um": 0.0,
"W": 179.5,
"D": 97.4,
"balling": 0,
"publishedLabel": null,
"harnessLabel": "transition"
},
{
"rowId": "hofmann-0625",
"source": "hofmann-316l-2026",
"material": "316L Stainless Steel",
"power_W": 450.0,
"speed_mm_s": 1200.0,
"beamDiameter_um": 140.0,
"preheat_C": 20.0,
"layer_um": 0.0,
"W": 246.847,
"D": 46.795,
"balling": 0,
"publishedLabel": null,
"harnessLabel": "conduction"
},
{
"rowId": "hofmann-0626",
"source": "hofmann-316l-2026",
"material": "316L Stainless Steel",
"power_W": 275.0,
"speed_mm_s": 675.0,
"beamDiameter_um": 140.0,
"preheat_C": 20.0,
"layer_um": 60.0,
"W": 183.0,
"D": 61.7,
"balling": 1,
"publishedLabel": null,
"harnessLabel": "balling-flagged"
},
{
"rowId": "hofmann-0627",
"source": "hofmann-316l-2026",
"material": "316L Stainless Steel",
"power_W": 400.0,
"speed_mm_s": 1500.0,
"beamDiameter_um": 80.0,
"preheat_C": 20.0,
"layer_um": 30.0,
"W": 139.4,
"D": 72.094,
"balling": 1,
"publishedLabel": null,
"harnessLabel": "balling-flagged"
},
{
"rowId": "hofmann-0628",
"source": "hofmann-316l-2026",
"material": "316L Stainless Steel",
"power_W": 500.0,
"speed_mm_s": 600.0,
"beamDiameter_um": 110.0,
"preheat_C": 20.0,
"layer_um": 30.0,
"W": 226.6,
"D": 157.0,
"balling": 0,
"publishedLabel": null,
"harnessLabel": "keyhole"
},
{
"rowId": "hofmann-0629",
"source": "hofmann-316l-2026",
"material": "316L Stainless Steel",
"power_W": 250.0,
"speed_mm_s": 1200.0,
"beamDiameter_um": 140.0,
"preheat_C": 20.0,
"layer_um": 0.0,
"W": 218.621,
"D": 29.691,
"balling": 0,
"publishedLabel": null,
"harnessLabel": "conduction"
},
{
"rowId": "hofmann-0630",
"source": "hofmann-316l-2026",
"material": "316L Stainless Steel",
"power_W": 200.0,
"speed_mm_s": 1050.0,
"beamDiameter_um": 50.0,
"preheat_C": 20.0,
"layer_um": 60.0,
"W": 119.0,
"D": 72.8,
"balling": 0,
"publishedLabel": null,
"harnessLabel": "keyhole"
},
{
"rowId": "hofmann-0631",
"source": "hofmann-316l-2026",
"material": "316L Stainless Steel",
"power_W": 350.0,
"speed_mm_s": 1500.0,
"beamDiameter_um": 50.0,
"preheat_C": 20.0,
"layer_um": 0.0,
"W": 107.615,
"D": 103.474,
"balling": 1,
"publishedLabel": null,
"harnessLabel": "balling-flagged"
},
{
"rowId": "hofmann-0632",
"source": "hofmann-316l-2026",
"material": "316L Stainless Steel",
"power_W": 250.0,
"speed_mm_s": 1500.0,
"beamDiameter_um": 50.0,
"preheat_C": 20.0,
"layer_um": 30.0,
"W": 103.87,
"D": 61.959,
"balling": 1,
"publishedLabel": null,
"harnessLabel": "balling-flagged"
},
{
"rowId": "hofmann-0633",
"source": "hofmann-316l-2026",
"material": "316L Stainless Steel",
"power_W": 137.5,
"speed_mm_s": 825.0,
"beamDiameter_um": 50.0,
"preheat_C": 20.0,
"layer_um": 60.0,
"W": 110.0,
"D": 77.1,
"balling": 0,
"publishedLabel": null,
"harnessLabel": "transition"
},
{
"rowId": "hofmann-0634",
"source": "hofmann-316l-2026",
"material": "316L Stainless Steel",
"power_W": 200.0,
"speed_mm_s": 450.0,
"beamDiameter_um": 80.0,
"preheat_C": 20.0,
"layer_um": 60.0,
"W": 160.8,
"D": 148.2,
"balling": 0,
"publishedLabel": null,
"harnessLabel": "transition"
},
{
"rowId": "hofmann-0635",
"source": "hofmann-316l-2026",
"material": "316L Stainless Steel",
"power_W": 100.0,
"speed_mm_s": 600.0,
"beamDiameter_um": 110.0,
"preheat_C": 20.0,
"layer_um": 30.0,
"W": 101.491,
"D": 11.608,
"balling": 1,
"publishedLabel": null,
"harnessLabel": "balling-flagged"
},
{
"rowId": "hofmann-0636",
"source": "hofmann-316l-2026",
"material": "316L Stainless Steel",
"power_W": 175.0,
"speed_mm_s": 450.0,
"beamDiameter_um": 110.0,
"preheat_C": 20.0,
"layer_um": 30.0,
"W": 170.2,
"D": 57.3,
"balling": 0,
"publishedLabel": null,
"harnessLabel": "conduction"
},
{
"rowId": "hofmann-0637",
"source": "hofmann-316l-2026",
"material": "316L Stainless Steel",
"power_W": 300.0,
"speed_mm_s": 300.0,
"beamDiameter_um": 110.0,
"preheat_C": 20.0,
"layer_um": 30.0,
"W": 239.7,
"D": 236.6,
"balling": 0,
"publishedLabel": null,
"harnessLabel": "transition"
},
{
"rowId": "hofmann-0638",
"source": "hofmann-316l-2026",
"material": "316L Stainless Steel",
"power_W": 150.0,
"speed_mm_s": 1500.0,
"beamDiameter_um": 50.0,
"preheat_C": 20.0,
"layer_um": 30.0,
"W": 102.511,
"D": 37.709,
"balling": 0,
"publishedLabel": null,
"harnessLabel": "transition"
},
{
"rowId": "hofmann-0639",
"source": "hofmann-316l-2026",
"material": "316L Stainless Steel",
"power_W": 450.0,
"speed_mm_s": 450.0,
"beamDiameter_um": 110.0,
"preheat_C": 20.0,
"layer_um": 60.0,
"W": 286.7,
"D": 154.5,
"balling": 0,
"publishedLabel": null,
"harnessLabel": "keyhole"
},
{
"rowId": "hofmann-0640",
"source": "hofmann-316l-2026",
"material": "316L Stainless Steel",
"power_W": 300.0,
"speed_mm_s": 1500.0,
"beamDiameter_um": 80.0,
"preheat_C": 20.0,
"layer_um": 60.0,
"W": 112.371,
"D": 32.906,
"balling": 1,
"publishedLabel": null,
"harnessLabel": "balling-flagged"
},
{
"rowId": "hofmann-0641",
"source": "hofmann-316l-2026",
"material": "316L Stainless Steel",
"power_W": 475.0,
"speed_mm_s": 750.0,
"beamDiameter_um": 110.0,
"preheat_C": 20.0,
"layer_um": 0.0,
"W": 203.5,
"D": 111.4,
"balling": 1,
"publishedLabel": null,
"harnessLabel": "balling-flagged"
},
{
"rowId": "hofmann-0642",
"source": "hofmann-316l-2026",
"material": "316L Stainless Steel",
"power_W": 400.0,
"speed_mm_s": 450.0,
"beamDiameter_um": 80.0,
"preheat_C": 20.0,
"layer_um": 0.0,
"W": 240.7,
"D": 226.7,
"balling": 0,
"publishedLabel": null,
"harnessLabel": "keyhole"
},
{
"rowId": "hofmann-0643",
"source": "hofmann-316l-2026",
"material": "316L Stainless Steel",
"power_W": 100.0,
"speed_mm_s": 300.0,
"beamDiameter_um": 50.0,
"preheat_C": 20.0,
"layer_um": 30.0,
"W": 133.8,
"D": 177.9,
"balling": 0,
"publishedLabel": null,
"harnessLabel": "keyhole"
},
{
"rowId": "hofmann-0644",
"source": "hofmann-316l-2026",
"material": "316L Stainless Steel",
"power_W": 250.0,
"speed_mm_s": 900.0,
"beamDiameter_um": 50.0,
"preheat_C": 20.0,
"layer_um": 30.0,
"W": 128.52,
"D": 99.841,
"balling": 0,
"publishedLabel": null,
"harnessLabel": "keyhole"
},
{
"rowId": "hofmann-0645",
"source": "hofmann-316l-2026",
"material": "316L Stainless Steel",
"power_W": 275.0,
"speed_mm_s": 450.0,
"beamDiameter_um": 110.0,
"preheat_C": 20.0,
"layer_um": 0.0,
"W": 221.0,
"D": 63.8,
"balling": 0,
"publishedLabel": null,
"harnessLabel": "transition"
},
{
"rowId": "hofmann-0646",
"source": "hofmann-316l-2026",
"material": "316L Stainless Steel",
"power_W": 500.0,
"speed_mm_s": 1200.0,
"beamDiameter_um": 110.0,
"preheat_C": 20.0,
"layer_um": 30.0,
"W": 171.874,
"D": 74.912,
"balling": 1,
"publishedLabel": null,
"harnessLabel": "balling-flagged"
},
{
"rowId": "hofmann-0647",
"source": "hofmann-316l-2026",
"material": "316L Stainless Steel",
"power_W": 250.0,
"speed_mm_s": 450.0,
"beamDiameter_um": 50.0,
"preheat_C": 20.0,
"layer_um": 60.0,
"W": 136.7,
"D": 327.5,
"balling": 0,
"publishedLabel": null,
"harnessLabel": "keyhole"
},
{
"rowId": "hofmann-0648",
"source": "hofmann-316l-2026",
"material": "316L Stainless Steel",
"power_W": 275.0,
"speed_mm_s": 675.0,
"beamDiameter_um": 50.0,
"preheat_C": 20.0,
"layer_um": 60.0,
"W": 114.1,
"D": 259.0,
"balling": 1,
"publishedLabel": null,
"harnessLabel": "balling-flagged"
},
{
"rowId": "hofmann-0649",
"source": "hofmann-316l-2026",
"material": "316L Stainless Steel",
"power_W": 350.0,
"speed_mm_s": 1200.0,
"beamDiameter_um": 110.0,
"preheat_C": 20.0,
"layer_um": 30.0,
"W": 150.962,
"D": 51.182,
"balling": 1,
"publishedLabel": null,
"harnessLabel": "balling-flagged"
},
{
"rowId": "hofmann-0650",
"source": "hofmann-316l-2026",
"material": "316L Stainless Steel",
"power_W": 125.0,
"speed_mm_s": 900.0,
"beamDiameter_um": 50.0,
"preheat_C": 20.0,
"layer_um": 30.0,
"W": 109.3,
"D": 53.3,
"balling": 0,
"publishedLabel": null,
"harnessLabel": "transition"
},
{
"rowId": "hofmann-0651",
"source": "hofmann-316l-2026",
"material": "316L Stainless Steel",
"power_W": 450.0,
"speed_mm_s": 600.0,
"beamDiameter_um": 80.0,
"preheat_C": 20.0,
"layer_um": 60.0,
"W": 222.0,
"D": 219.5,
"balling": 0,
"publishedLabel": null,
"harnessLabel": "keyhole"
},
{
"rowId": "hofmann-0652",
"source": "hofmann-316l-2026",
"material": "316L Stainless Steel",
"power_W": 200.0,
"speed_mm_s": 600.0,
"beamDiameter_um": 50.0,
"preheat_C": 20.0,
"layer_um": 0.0,
"W": 131.1,
"D": 163.8,
"balling": 0,
"publishedLabel": null,
"harnessLabel": "keyhole"
},
{
"rowId": "hofmann-0653",
"source": "hofmann-316l-2026",
"material": "316L Stainless Steel",
"power_W": 200.0,
"speed_mm_s": 600.0,
"beamDiameter_um": 110.0,
"preheat_C": 20.0,
"layer_um": 30.0,
"W": 171.872,
"D": 33.809,
"balling": 0,
"publishedLabel": null,
"harnessLabel": "conduction"
},
{
"rowId": "hofmann-0654",
"source": "hofmann-316l-2026",
"material": "316L Stainless Steel",
"power_W": 200.0,
"speed_mm_s": 300.0,
"beamDiameter_um": 110.0,
"preheat_C": 20.0,
"layer_um": 60.0,
"W": 207.2,
"D": 121.3,
"balling": 0,
"publishedLabel": null,
"harnessLabel": "transition"
},
{
"rowId": "hofmann-0655",
"source": "hofmann-316l-2026",
"material": "316L Stainless Steel",
"power_W": 150.0,
"speed_mm_s": 300.0,
"beamDiameter_um": 50.0,
"preheat_C": 20.0,
"layer_um": 30.0,
"W": 143.0,
"D": 247.4,
"balling": 0,
"publishedLabel": null,
"harnessLabel": "keyhole"
},
{
"rowId": "hofmann-0656",
"source": "hofmann-316l-2026",
"material": "316L Stainless Steel",
"power_W": 150.0,
"speed_mm_s": 750.0,
"beamDiameter_um": 50.0,
"preheat_C": 20.0,
"layer_um": 60.0,
"W": 115.1,
"D": 101.2,
"balling": 0,
"publishedLabel": null,
"harnessLabel": "transition"
},
{
"rowId": "hofmann-0657",
"source": "hofmann-316l-2026",
"material": "316L Stainless Steel",
"power_W": 500.0,
"speed_mm_s": 1500.0,
"beamDiameter_um": 80.0,
"preheat_C": 20.0,
"layer_um": 30.0,
"W": 214.711,
"D": 48.498,
"balling": 1,
"publishedLabel": null,
"harnessLabel": "balling-flagged"
},
{
"rowId": "hofmann-0658",
"source": "hofmann-316l-2026",
"material": "316L Stainless Steel",
"power_W": 375.0,
"speed_mm_s": 525.0,
"beamDiameter_um": 110.0,
"preheat_C": 20.0,
"layer_um": 60.0,
"W": 211.3,
"D": 122.2,
"balling": 0,
"publishedLabel": null,
"harnessLabel": "transition"
},
{
"rowId": "hofmann-0659",
"source": "hofmann-316l-2026",
"material": "316L Stainless Steel",
"power_W": 400.0,
"speed_mm_s": 1500.0,
"beamDiameter_um": 80.0,
"preheat_C": 20.0,
"layer_um": 60.0,
"W": 134.133,
"D": 76.662,
"balling": 1,
"publishedLabel": null,
"harnessLabel": "balling-flagged"
},
{
"rowId": "hofmann-0660",
"source": "hofmann-316l-2026",
"material": "316L Stainless Steel",
"power_W": 300.0,
"speed_mm_s": 600.0,
"beamDiameter_um": 50.0,
"preheat_C": 20.0,
"layer_um": 60.0,
"W": 145.35,
"D": 186.908,
"balling": 0,
"publishedLabel": null,
"harnessLabel": "keyhole"
},
{
"rowId": "hofmann-0661",
"source": "hofmann-316l-2026",
"material": "316L Stainless Steel",
"power_W": 275.0,
"speed_mm_s": 750.0,
"beamDiameter_um": 80.0,
"preheat_C": 20.0,
"layer_um": 30.0,
"W": 157.8,
"D": 101.6,
"balling": 0,
"publishedLabel": null,
"harnessLabel": "transition"
},
{
"rowId": "hofmann-0662",
"source": "hofmann-316l-2026",
"material": "316L Stainless Steel",
"power_W": 300.0,
"speed_mm_s": 1500.0,
"beamDiameter_um": 140.0,
"preheat_C": 20.0,
"layer_um": 0.0,
"W": 154.53,
"D": 38.528,
"balling": 0,
"publishedLabel": null,
"harnessLabel": "conduction"
},
{
"rowId": "hofmann-0663",
"source": "hofmann-316l-2026",
"material": "316L Stainless Steel",
"power_W": 350.0,
"speed_mm_s": 1200.0,
"beamDiameter_um": 80.0,
"preheat_C": 20.0,
"layer_um": 0.0,
"W": 139.744,
"D": 83.293,
"balling": 1,
"publishedLabel": null,
"harnessLabel": "balling-flagged"
},
{
"rowId": "hofmann-0664",
"source": "hofmann-316l-2026",
"material": "316L Stainless Steel",
"power_W": 225.0,
"speed_mm_s": 450.0,
"beamDiameter_um": 80.0,
"preheat_C": 20.0,
"layer_um": 30.0,
"W": 189.2,
"D": 152.5,
"balling": 0,
"publishedLabel": null,
"harnessLabel": "transition"
},
{
"rowId": "hofmann-0665",
"source": "hofmann-316l-2026",
"material": "316L Stainless Steel",
"power_W": 300.0,
"speed_mm_s": 1500.0,
"beamDiameter_um": 110.0,
"preheat_C": 20.0,
"layer_um": 30.0,
"W": 126.311,
"D": 28.479,
"balling": 1,
"publishedLabel": null,
"harnessLabel": "balling-flagged"
},
{
"rowId": "hofmann-0666",
"source": "hofmann-316l-2026",
"material": "316L Stainless Steel",
"power_W": 250.0,
"speed_mm_s": 300.0,
"beamDiameter_um": 140.0,
"preheat_C": 20.0,
"layer_um": 30.0,
"W": 231.201,
"D": 87.706,
"balling": 0,
"publishedLabel": null,
"harnessLabel": "transition"
},
{
"rowId": "hofmann-0667",
"source": "hofmann-316l-2026",
"material": "316L Stainless Steel",
"power_W": 125.0,
"speed_mm_s": 1050.0,
"beamDiameter_um": 50.0,
"preheat_C": 20.0,
"layer_um": 30.0,
"W": 90.4,
"D": 50.8,
"balling": 0,
"publishedLabel": null,
"harnessLabel": "transition"
},
{
"rowId": "hofmann-0668",
"source": "hofmann-316l-2026",
"material": "316L Stainless Steel",
"power_W": 175.0,
"speed_mm_s": 1050.0,
"beamDiameter_um": 50.0,
"preheat_C": 20.0,
"layer_um": 30.0,
"W": 109.7,
"D": 77.9,
"balling": 1,
"publishedLabel": null,
"harnessLabel": "balling-flagged"
},
{
"rowId": "hofmann-0669",
"source": "hofmann-316l-2026",
"material": "316L Stainless Steel",
"power_W": 425.0,
"speed_mm_s": 1050.0,
"beamDiameter_um": 50.0,
"preheat_C": 20.0,
"layer_um": 30.0,
"W": 90.6,
"D": 250.3,
"balling": 1,
"publishedLabel": null,
"harnessLabel": "balling-flagged"
},
{
"rowId": "hofmann-0670",
"source": "hofmann-316l-2026",
"material": "316L Stainless Steel",
"power_W": 375.0,
"speed_mm_s": 675.0,
"beamDiameter_um": 140.0,
"preheat_C": 20.0,
"layer_um": 60.0,
"W": 177.1,
"D": 94.9,
"balling": 1,
"publishedLabel": null,
"harnessLabel": "balling-flagged"
},
{
"rowId": "hofmann-0671",
"source": "hofmann-316l-2026",
"material": "316L Stainless Steel",
"power_W": 350.0,
"speed_mm_s": 1500.0,
"beamDiameter_um": 80.0,
"preheat_C": 20.0,
"layer_um": 0.0,
"W": 143.314,
"D": 64.724,
"balling": 1,
"publishedLabel": null,
"harnessLabel": "balling-flagged"
},
{
"rowId": "hofmann-0672",
"source": "hofmann-316l-2026",
"material": "316L Stainless Steel",
"power_W": 350.0,
"speed_mm_s": 1500.0,
"beamDiameter_um": 110.0,
"preheat_C": 20.0,
"layer_um": 30.0,
"W": 156.063,
"D": 42.686,
"balling": 1,
"publishedLabel": null,
"harnessLabel": "balling-flagged"
},
{
"rowId": "hofmann-0673",
"source": "hofmann-316l-2026",
"material": "316L Stainless Steel",
"power_W": 325.0,
"speed_mm_s": 750.0,
"beamDiameter_um": 110.0,
"preheat_C": 20.0,
"layer_um": 30.0,
"W": 168.8,
"D": 104.0,
"balling": 1,
"publishedLabel": null,
"harnessLabel": "balling-flagged"
},
{
"rowId": "hofmann-0674",
"source": "hofmann-316l-2026",
"material": "316L Stainless Steel",
"power_W": 250.0,
"speed_mm_s": 900.0,
"beamDiameter_um": 110.0,
"preheat_C": 20.0,
"layer_um": 0.0,
"W": 142.461,
"D": 56.27,
"balling": 0,
"publishedLabel": null,
"harnessLabel": "conduction"
},
{
"rowId": "hofmann-0675",
"source": "hofmann-316l-2026",
"material": "316L Stainless Steel",
"power_W": 350.0,
"speed_mm_s": 300.0,
"beamDiameter_um": 80.0,
"preheat_C": 20.0,
"layer_um": 60.0,
"W": 199.2,
"D": 548.3,
"balling": 0,
"publishedLabel": null,
"harnessLabel": "keyhole"
},
{
"rowId": "hofmann-0676",
"source": "hofmann-316l-2026",
"material": "316L Stainless Steel",
"power_W": 150.0,
"speed_mm_s": 600.0,
"beamDiameter_um": 140.0,
"preheat_C": 20.0,
"layer_um": 0.0,
"W": 160.82,
"D": 35.719,
"balling": 0,
"publishedLabel": null,
"harnessLabel": "conduction"
},
{
"rowId": "hofmann-0677",
"source": "hofmann-316l-2026",
"material": "316L Stainless Steel",
"power_W": 350.0,
"speed_mm_s": 600.0,
"beamDiameter_um": 50.0,
"preheat_C": 20.0,
"layer_um": 30.0,
"W": 129.5,
"D": 368.6,
"balling": 1,
"publishedLabel": null,
"harnessLabel": "balling-flagged"
},
{
"rowId": "totis-050W-0250mms",
"source": "totis-ti64-2021",
"material": "Ti-6Al-4V",
"power_W": 50.0,
"speed_mm_s": 250.0,
"beamDiameter_um": 50.0,
"preheat_C": 20.0,
"layer_um": 25.0,
"W": 134.5674,
"D": 77.7344,
"balling": null,
"publishedLabel": null,
"harnessLabel": "transition"
},
{
"rowId": "totis-050W-0500mms",
"source": "totis-ti64-2021",
"material": "Ti-6Al-4V",
"power_W": 50.0,
"speed_mm_s": 500.0,
"beamDiameter_um": 50.0,
"preheat_C": 20.0,
"layer_um": 25.0,
"W": 92.1973,
"D": 44.9219,
"balling": null,
"publishedLabel": null,
"harnessLabel": "transition"
},
{
"rowId": "totis-050W-0750mms",
"source": "totis-ti64-2021",
"material": "Ti-6Al-4V",
"power_W": 50.0,
"speed_mm_s": 750.0,
"beamDiameter_um": 50.0,
"preheat_C": 20.0,
"layer_um": 25.0,
"W": 97.9596,
"D": 63.6719,
"balling": null,
"publishedLabel": null,
"harnessLabel": "conduction"
},
{
"rowId": "totis-050W-1000mms",
"source": "totis-ti64-2021",
"material": "Ti-6Al-4V",
"power_W": 50.0,
"speed_mm_s": 1000.0,
"beamDiameter_um": 50.0,
"preheat_C": 20.0,
"layer_um": 25.0,
"W": 83.5538,
"D": 15.2344,
"balling": null,
"publishedLabel": null,
"harnessLabel": "conduction"
},
{
"rowId": "totis-050W-1250mms",
"source": "totis-ti64-2021",
"material": "Ti-6Al-4V",
"power_W": 50.0,
"speed_mm_s": 1250.0,
"beamDiameter_um": 50.0,
"preheat_C": 20.0,
"layer_um": 25.0,
"W": 70.5038,
"D": 82.8125,
"balling": null,
"publishedLabel": null,
"harnessLabel": "conduction"
},
{
"rowId": "totis-050W-1500mms",
"source": "totis-ti64-2021",
"material": "Ti-6Al-4V",
"power_W": 50.0,
"speed_mm_s": 1500.0,
"beamDiameter_um": 50.0,
"preheat_C": 20.0,
"layer_um": 25.0,
"W": 76.0967,
"D": 16.4062,
"balling": null,
"publishedLabel": null,
"harnessLabel": "conduction"
},
{
"rowId": "totis-050W-1750mms",
"source": "totis-ti64-2021",
"material": "Ti-6Al-4V",
"power_W": 50.0,
"speed_mm_s": 1750.0,
"beamDiameter_um": 50.0,
"preheat_C": 20.0,
"layer_um": 25.0,
"W": 62.8772,
"D": 8.2031,
"balling": null,
"publishedLabel": null,
"harnessLabel": "conduction"
},
{
"rowId": "totis-050W-2000mms",
"source": "totis-ti64-2021",
"material": "Ti-6Al-4V",
"power_W": 50.0,
"speed_mm_s": 2000.0,
"beamDiameter_um": 50.0,
"preheat_C": 20.0,
"layer_um": 25.0,
"W": 39.15,
"D": 5.4688,
"balling": null,
"publishedLabel": null,
"harnessLabel": "conduction"
},
{
"rowId": "totis-050W-2250mms",
"source": "totis-ti64-2021",
"material": "Ti-6Al-4V",
"power_W": 50.0,
"speed_mm_s": 2250.0,
"beamDiameter_um": 50.0,
"preheat_C": 20.0,
"layer_um": 25.0,
"W": 68.809,
"D": 3.9062,
"balling": null,
"publishedLabel": null,
"harnessLabel": "conduction"
},
{
"rowId": "totis-050W-2500mms",
"source": "totis-ti64-2021",
"material": "Ti-6Al-4V",
"power_W": 50.0,
"speed_mm_s": 2500.0,
"beamDiameter_um": 50.0,
"preheat_C": 20.0,
"layer_um": 25.0,
"W": 54.4032,
"D": 5.8594,
"balling": null,
"publishedLabel": null,
