Repository: canerganis/Metalliksa

# Metalliksa documentation map

This directory contains the maintained product and engineering documentation. The generated `graft/` tree is a source snapshot for inspection and is not the documentation authority.

## Start here

- [Project README](../README.md) — setup, commands, and the current product scope.
- [Product overview](PRODUCT_OVERVIEW.md) — product goal, user and customer hypotheses, current scope, and validation needs.
- [Research workstation](RESEARCH_WORKSTATION.md) — workspace structure, shared state, research registry, and evidence boundaries.

File: docs/research/machcal/calib-proto/rows.json (part 6 of 6)
[
"harnessLabel": "conduction"
},
{
"rowId": "totis-100W-0250mms",
"source": "totis-ti64-2021",
"material": "Ti-6Al-4V",
"power_W": 100.0,
"speed_mm_s": 250.0,
"beamDiameter_um": 50.0,
"preheat_C": 20.0,
"layer_um": 25.0,
"W": 193.0381,
"D": 110.9375,
"balling": null,
"publishedLabel": null,
"harnessLabel": "keyhole"
},
{
"rowId": "totis-100W-0500mms",
"source": "totis-ti64-2021",
"material": "Ti-6Al-4V",
"power_W": 100.0,
"speed_mm_s": 500.0,
"beamDiameter_um": 50.0,
"preheat_C": 20.0,
"layer_um": 25.0,
"W": 167.955,
"D": 104.6875,
"balling": null,
"publishedLabel": null,
"harnessLabel": "keyhole"
},
{
"rowId": "totis-100W-0750mms",
"source": "totis-ti64-2021",
"material": "Ti-6Al-4V",
"power_W": 100.0,
"speed_mm_s": 750.0,
"beamDiameter_um": 50.0,
"preheat_C": 20.0,
"layer_um": 25.0,
"W": 125.0765,
"D": 100.3906,
"balling": null,
"publishedLabel": null,
"harnessLabel": "transition"
},
{
"rowId": "totis-100W-1000mms",
"source": "totis-ti64-2021",
"material": "Ti-6Al-4V",
"power_W": 100.0,
"speed_mm_s": 1000.0,
"beamDiameter_um": 50.0,
"preheat_C": 20.0,
"layer_um": 25.0,
"W": 119.9921,
"D": 65.625,
"balling": null,
"publishedLabel": null,
"harnessLabel": "transition"
},
{
"rowId": "totis-100W-1250mms",
"source": "totis-ti64-2021",
"material": "Ti-6Al-4V",
"power_W": 100.0,
"speed_mm_s": 1250.0,
"beamDiameter_um": 50.0,
"preheat_C": 20.0,
"layer_um": 25.0,
"W": 113.7213,
"D": 66.0156,
"balling": null,
"publishedLabel": null,
"harnessLabel": "transition"
},
{
"rowId": "totis-100W-1500mms",
"source": "totis-ti64-2021",
"material": "Ti-6Al-4V",
"power_W": 100.0,
"speed_mm_s": 1500.0,
"beamDiameter_um": 50.0,
"preheat_C": 20.0,
"layer_um": 25.0,
"W": 83.5538,
"D": 50.0,
"balling": null,
"publishedLabel": null,
"harnessLabel": "transition"
},
{
"rowId": "totis-100W-1750mms",
"source": "totis-ti64-2021",
"material": "Ti-6Al-4V",
"power_W": 100.0,
"speed_mm_s": 1750.0,
"beamDiameter_um": 50.0,
"preheat_C": 20.0,
"layer_um": 25.0,
"W": 94.4005,
"D": 35.5469,
"balling": null,
"publishedLabel": null,
"harnessLabel": "transition"
},
{
"rowId": "totis-100W-2000mms",
"source": "totis-ti64-2021",
"material": "Ti-6Al-4V",
"power_W": 100.0,
"speed_mm_s": 2000.0,
"beamDiameter_um": 50.0,
"preheat_C": 20.0,
"layer_um": 25.0,
"W": 103.383,
"D": 34.375,
"balling": null,
"publishedLabel": null,
"harnessLabel": "transition"
},
{
"rowId": "totis-100W-2250mms",
"source": "totis-ti64-2021",
"material": "Ti-6Al-4V",
"power_W": 100.0,
"speed_mm_s": 2250.0,
"beamDiameter_um": 50.0,
"preheat_C": 20.0,
"layer_um": 25.0,
"W": 88.9772,
"D": 44.1406,
"balling": null,
"publishedLabel": null,
"harnessLabel": "transition"
},
{
"rowId": "totis-100W-2500mms",
"source": "totis-ti64-2021",
"material": "Ti-6Al-4V",
"power_W": 100.0,
"speed_mm_s": 2500.0,
"beamDiameter_um": 50.0,
"preheat_C": 20.0,
"layer_um": 25.0,
"W": 112.8739,
"D": 58.2031,
"balling": null,
"publishedLabel": null,
"harnessLabel": "transition"
},
{
"rowId": "totis-150W-0250mms",
"source": "totis-ti64-2021",
"material": "Ti-6Al-4V",
"power_W": 150.0,
"speed_mm_s": 250.0,
"beamDiameter_um": 50.0,
"preheat_C": 20.0,
"layer_um": 25.0,
"W": 221.6802,
"D": 423.0469,
"balling": null,
"publishedLabel": null,
"harnessLabel": "keyhole"
},
{
"rowId": "totis-150W-0500mms",
"source": "totis-ti64-2021",
"material": "Ti-6Al-4V",
"power_W": 150.0,
"speed_mm_s": 500.0,
"beamDiameter_um": 50.0,
"preheat_C": 20.0,
"layer_um": 25.0,
"W": 169.1413,
"D": 195.7031,
"balling": null,
"publishedLabel": null,
"harnessLabel": "keyhole"
},
{
"rowId": "totis-150W-0750mms",
"source": "totis-ti64-2021",
"material": "Ti-6Al-4V",
"power_W": 150.0,
"speed_mm_s": 750.0,
"beamDiameter_um": 50.0,
"preheat_C": 20.0,
"layer_um": 25.0,
"W": 132.1946,
"D": 177.7344,
"balling": null,
"publishedLabel": null,
"harnessLabel": "keyhole"
},
{
"rowId": "totis-150W-1000mms",
"source": "totis-ti64-2021",
"material": "Ti-6Al-4V",
"power_W": 150.0,
"speed_mm_s": 1000.0,
"beamDiameter_um": 50.0,
"preheat_C": 20.0,
"layer_um": 25.0,
"W": 136.7706,
"D": 79.2969,
"balling": null,
"publishedLabel": null,
"harnessLabel": "keyhole"
},
{
"rowId": "totis-150W-1250mms",
"source": "totis-ti64-2021",
"material": "Ti-6Al-4V",
"power_W": 150.0,
"speed_mm_s": 1250.0,
"beamDiameter_um": 50.0,
"preheat_C": 20.0,
"layer_um": 25.0,
"W": 121.0089,
"D": 100.0,
"balling": null,
"publishedLabel": null,
"harnessLabel": "keyhole"
},
{
"rowId": "totis-150W-1500mms",
"source": "totis-ti64-2021",
"material": "Ti-6Al-4V",
"power_W": 150.0,
"speed_mm_s": 1500.0,
"beamDiameter_um": 50.0,
"preheat_C": 20.0,
"layer_um": 25.0,
"W": 115.755,
"D": 88.2812,
"balling": null,
"publishedLabel": null,
"harnessLabel": "transition"
},
{
"rowId": "totis-150W-1750mms",
"source": "totis-ti64-2021",
"material": "Ti-6Al-4V",
"power_W": 150.0,
"speed_mm_s": 1750.0,
"beamDiameter_um": 50.0,
"preheat_C": 20.0,
"layer_um": 25.0,
"W": 123.3817,
"D": 88.2812,
"balling": null,
"publishedLabel": null,
"harnessLabel": "transition"
},
{
"rowId": "totis-150W-2000mms",
"source": "totis-ti64-2021",
"material": "Ti-6Al-4V",
"power_W": 150.0,
"speed_mm_s": 2000.0,
"beamDiameter_um": 50.0,
"preheat_C": 20.0,
"layer_um": 25.0,
"W": 93.7226,
"D": 52.3438,
"balling": null,
"publishedLabel": null,
"harnessLabel": "transition"
},
{
"rowId": "totis-150W-2250mms",
"source": "totis-ti64-2021",
"material": "Ti-6Al-4V",
"power_W": 150.0,
"speed_mm_s": 2250.0,
"beamDiameter_um": 50.0,
"preheat_C": 20.0,
"layer_um": 25.0,
"W": 105.7557,
"D": 50.7812,
"balling": null,
"publishedLabel": null,
"harnessLabel": "transition"
},
{
"rowId": "totis-150W-2500mms",
"source": "totis-ti64-2021",
"material": "Ti-6Al-4V",
"power_W": 150.0,
"speed_mm_s": 2500.0,
"beamDiameter_um": 50.0,
"preheat_C": 20.0,
"layer_um": 25.0,
"W": 98.1291,
"D": 44.9219,
"balling": null,
"publishedLabel": null,
"harnessLabel": "transition"
},
{
"rowId": "totis-200W-0250mms",
"source": "totis-ti64-2021",
"material": "Ti-6Al-4V",
"power_W": 200.0,
"speed_mm_s": 250.0,
"beamDiameter_um": 50.0,
"preheat_C": 20.0,
"layer_um": 25.0,
"W": 218.2906,
"D": 553.3742,
"balling": null,
"publishedLabel": null,
"harnessLabel": "keyhole"
},
{
"rowId": "totis-200W-0500mms",
"source": "totis-ti64-2021",
"material": "Ti-6Al-4V",
"power_W": 200.0,
"speed_mm_s": 500.0,
"beamDiameter_um": 50.0,
"preheat_C": 20.0,
"layer_um": 25.0,
"W": 169.4803,
"D": 377.821,
"balling": null,
"publishedLabel": null,
"harnessLabel": "keyhole"
},
{
"rowId": "totis-200W-0750mms",
"source": "totis-ti64-2021",
"material": "Ti-6Al-4V",
"power_W": 200.0,
"speed_mm_s": 750.0,
"beamDiameter_um": 50.0,
"preheat_C": 20.0,
"layer_um": 25.0,
"W": 131.6862,
"D": 245.5253,
"balling": null,
"publishedLabel": null,
"harnessLabel": "keyhole"
},
{
"rowId": "totis-200W-1000mms",
"source": "totis-ti64-2021",
"material": "Ti-6Al-4V",
"power_W": 200.0,
"speed_mm_s": 1000.0,
"beamDiameter_um": 50.0,
"preheat_C": 20.0,
"layer_um": 25.0,
"W": 114.3992,
"D": 65.7588,
"balling": null,
"publishedLabel": null,
"harnessLabel": "keyhole"
},
{
"rowId": "totis-200W-1250mms",
"source": "totis-ti64-2021",
"material": "Ti-6Al-4V",
"power_W": 200.0,
"speed_mm_s": 1250.0,
"beamDiameter_um": 50.0,
"preheat_C": 20.0,
"layer_um": 25.0,
"W": 114.2297,
"D": 121.4008,
"balling": null,
"publishedLabel": null,
"harnessLabel": "keyhole"
},
{
"rowId": "totis-200W-1500mms",
"source": "totis-ti64-2021",
"material": "Ti-6Al-4V",
"power_W": 200.0,
"speed_mm_s": 1500.0,
"beamDiameter_um": 50.0,
"preheat_C": 20.0,
"layer_um": 25.0,
"W": 107.62,
"D": 106.6148,
"balling": null,
"publishedLabel": null,
"harnessLabel": "keyhole"
},
{
"rowId": "totis-200W-1750mms",
"source": "totis-ti64-2021",
"material": "Ti-6Al-4V",
"power_W": 200.0,
"speed_mm_s": 1750.0,
"beamDiameter_um": 50.0,
"preheat_C": 20.0,
"layer_um": 25.0,
"W": 111.0096,
"D": 82.8794,
"balling": null,
"publishedLabel": null,
"harnessLabel": "keyhole"
},
{
"rowId": "totis-200W-2000mms",
"source": "totis-ti64-2021",
"material": "Ti-6Al-4V",
"power_W": 200.0,
"speed_mm_s": 2000.0,
"beamDiameter_um": 50.0,
"preheat_C": 20.0,
"layer_um": 25.0,
"W": 85.4181,
"D": 71.5953,
"balling": null,
"publishedLabel": null,
"harnessLabel": "keyhole"
},
{
"rowId": "totis-200W-2250mms",
"source": "totis-ti64-2021",
"material": "Ti-6Al-4V",
"power_W": 200.0,
"speed_mm_s": 2250.0,
"beamDiameter_um": 50.0,
"preheat_C": 20.0,
"layer_um": 25.0,
"W": 95.5869,
"D": 49.0272,
"balling": null,
"publishedLabel": null,
"harnessLabel": "keyhole"
},
{
"rowId": "totis-200W-2500mms",
"source": "totis-ti64-2021",
"material": "Ti-6Al-4V",
"power_W": 200.0,
"speed_mm_s": 2500.0,
"beamDiameter_um": 50.0,
"preheat_C": 20.0,
"layer_um": 25.0,
"W": 93.3836,
"D": 46.6926,
"balling": null,
"publishedLabel": null,
"harnessLabel": "keyhole"
},
{
"rowId": "totis-250W-0250mms",
"source": "totis-ti64-2021",
"material": "Ti-6Al-4V",
"power_W": 250.0,
"speed_mm_s": 250.0,
"beamDiameter_um": 50.0,
"preheat_C": 20.0,
"layer_um": 25.0,
"W": 216.4263,
"D": 601.3889,
"balling": null,
"publishedLabel": null,
"harnessLabel": "keyhole"
},
{
"rowId": "totis-250W-0500mms",
"source": "totis-ti64-2021",
"material": "Ti-6Al-4V",
"power_W": 250.0,
"speed_mm_s": 500.0,
"beamDiameter_um": 50.0,
"preheat_C": 20.0,
"layer_um": 25.0,
"W": 165.0738,
"D": 463.4241,
"balling": null,
"publishedLabel": null,
"harnessLabel": "keyhole"
},
{
"rowId": "totis-250W-0750mms",
"source": "totis-ti64-2021",
"material": "Ti-6Al-4V",
"power_W": 250.0,
"speed_mm_s": 750.0,
"beamDiameter_um": 50.0,
"preheat_C": 20.0,
"layer_um": 25.0,
"W": 134.7368,
"D": 336.1868,
"balling": null,
"publishedLabel": null,
"harnessLabel": "keyhole"
},
{
"rowId": "totis-250W-1000mms",
"source": "totis-ti64-2021",
"material": "Ti-6Al-4V",
"power_W": 250.0,
"speed_mm_s": 1000.0,
"beamDiameter_um": 50.0,
"preheat_C": 20.0,
"layer_um": 25.0,
"W": 114.2297,
"D": 180.9339,
"balling": null,
"publishedLabel": null,
"harnessLabel": "keyhole"
},
{
"rowId": "totis-250W-1250mms",
"source": "totis-ti64-2021",
"material": "Ti-6Al-4V",
"power_W": 250.0,
"speed_mm_s": 1250.0,
"beamDiameter_um": 50.0,
"preheat_C": 20.0,
"layer_um": 25.0,
"W": 121.8563,
"D": 133.0739,
"balling": null,
"publishedLabel": null,
"harnessLabel": "keyhole"
},
{
"rowId": "totis-250W-1500mms",
"source": "totis-ti64-2021",
"material": "Ti-6Al-4V",
"power_W": 250.0,
"speed_mm_s": 1500.0,
"beamDiameter_um": 50.0,
"preheat_C": 20.0,
"layer_um": 25.0,
"W": 101.3492,
"D": 122.9572,
"balling": null,
"publishedLabel": null,
"harnessLabel": "keyhole"
},
{
"rowId": "totis-250W-1750mms",
"source": "totis-ti64-2021",
"material": "Ti-6Al-4V",
"power_W": 250.0,
"speed_mm_s": 1750.0,
"beamDiameter_um": 50.0,
"preheat_C": 20.0,
"layer_um": 25.0,
"W": 92.5362,
"D": 103.5019,
"balling": null,
"publishedLabel": null,
"harnessLabel": "keyhole"
},
{
"rowId": "totis-250W-2000mms",
"source": "totis-ti64-2021",
"material": "Ti-6Al-4V",
"power_W": 250.0,
"speed_mm_s": 2000.0,
"beamDiameter_um": 50.0,
"preheat_C": 20.0,
"layer_um": 25.0,
"W": 92.1973,
"D": 89.8833,
"balling": null,
"publishedLabel": null,
"harnessLabel": "keyhole"
},
{
"rowId": "totis-250W-2250mms",
"source": "totis-ti64-2021",
"material": "Ti-6Al-4V",
"power_W": 250.0,
"speed_mm_s": 2250.0,
"beamDiameter_um": 50.0,
"preheat_C": 20.0,
"layer_um": 25.0,
"W": 99.3155,
"D": 68.4825,
"balling": null,
"publishedLabel": null,
"harnessLabel": "keyhole"
},
{
"rowId": "totis-250W-2500mms",
"source": "totis-ti64-2021",
"material": "Ti-6Al-4V",
"power_W": 250.0,
"speed_mm_s": 2500.0,
"beamDiameter_um": 50.0,
"preheat_C": 20.0,
"layer_um": 25.0,
"W": 87.9603,
"D": 61.0895,
"balling": null,
"publishedLabel": null,
"harnessLabel": "keyhole"
},
{
"rowId": "totis-300W-0250mms",
"source": "totis-ti64-2021",
"material": "Ti-6Al-4V",
"power_W": 300.0,
"speed_mm_s": 250.0,
"beamDiameter_um": 50.0,
"preheat_C": 20.0,
"layer_um": 25.0,
"W": 223.8835,
"D": 770.2128,
"balling": null,
"publishedLabel": null,
"harnessLabel": "keyhole"
},
{
"rowId": "totis-300W-0500mms",
"source": "totis-ti64-2021",
"material": "Ti-6Al-4V",
"power_W": 300.0,
"speed_mm_s": 500.0,
"beamDiameter_um": 50.0,
"preheat_C": 20.0,
"layer_um": 25.0,
"W": 174.2258,
"D": 566.242,
"balling": null,
"publishedLabel": null,
"harnessLabel": "keyhole"
},
{
"rowId": "totis-300W-0750mms",
"source": "totis-ti64-2021",
"material": "Ti-6Al-4V",
"power_W": 300.0,
"speed_mm_s": 750.0,
"beamDiameter_um": 50.0,
"preheat_C": 20.0,
"layer_um": 25.0,
"W": 147.9563,
"D": 387.1595,
"balling": null,
"publishedLabel": null,
"harnessLabel": "keyhole"
},
{
"rowId": "totis-300W-1000mms",
"source": "totis-ti64-2021",
"material": "Ti-6Al-4V",
"power_W": 300.0,
"speed_mm_s": 1000.0,
"beamDiameter_um": 50.0,
"preheat_C": 20.0,
"layer_um": 25.0,
"W": 132.0252,
"D": 338.1323,
"balling": null,
"publishedLabel": null,
"harnessLabel": "keyhole"
},
{
"rowId": "totis-300W-1250mms",
"source": "totis-ti64-2021",
"material": "Ti-6Al-4V",
"power_W": 300.0,
"speed_mm_s": 1250.0,
"beamDiameter_um": 50.0,
"preheat_C": 20.0,
"layer_um": 25.0,
"W": 110.3317,
"D": 268.4825,
"balling": null,
"publishedLabel": null,
"harnessLabel": "keyhole"
},
{
"rowId": "totis-300W-1500mms",
"source": "totis-ti64-2021",
"material": "Ti-6Al-4V",
"power_W": 300.0,
"speed_mm_s": 1500.0,
"beamDiameter_um": 50.0,
"preheat_C": 20.0,
"layer_um": 25.0,
"W": 96.0953,
"D": 176.2646,
"balling": null,
"publishedLabel": null,
"harnessLabel": "keyhole"
},
{
"rowId": "totis-300W-1750mms",
"source": "totis-ti64-2021",
"material": "Ti-6Al-4V",
"power_W": 300.0,
"speed_mm_s": 1750.0,
"beamDiameter_um": 50.0,
"preheat_C": 20.0,
"layer_um": 25.0,
"W": 94.57,
"D": 143.9689,
"balling": null,
"publishedLabel": null,
"harnessLabel": "keyhole"
},
{
"rowId": "totis-300W-2000mms",
"source": "totis-ti64-2021",
"material": "Ti-6Al-4V",
"power_W": 300.0,
"speed_mm_s": 2000.0,
"beamDiameter_um": 50.0,
"preheat_C": 20.0,
"layer_um": 25.0,
"W": 86.9434,
"D": 118.2879,
"balling": null,
"publishedLabel": null,
"harnessLabel": "keyhole"
},
{
"rowId": "totis-300W-2250mms",
"source": "totis-ti64-2021",
"material": "Ti-6Al-4V",
"power_W": 300.0,
"speed_mm_s": 2250.0,
"beamDiameter_um": 50.0,
"preheat_C": 20.0,
"layer_um": 25.0,
"W": 96.0953,
"D": 59.144,
"balling": null,
"publishedLabel": null,
"harnessLabel": "keyhole"
},
{
"rowId": "totis-300W-2500mms",
"source": "totis-ti64-2021",
"material": "Ti-6Al-4V",
"power_W": 300.0,
"speed_mm_s": 2500.0,
"beamDiameter_um": 50.0,
"preheat_C": 20.0,
"layer_um": 25.0,
"W": 89.8246,
"D": 66.537,
"balling": null,
"publishedLabel": null,
"harnessLabel": "keyhole"
},
{
"rowId": "totis-350W-0250mms",
"source": "totis-ti64-2021",
"material": "Ti-6Al-4V",
"power_W": 350.0,
"speed_mm_s": 250.0,
"beamDiameter_um": 50.0,
"preheat_C": 20.0,
"layer_um": 25.0,
"W": 245.7464,
"D": 987.3874,
"balling": null,
"publishedLabel": null,
"harnessLabel": "keyhole"
},
{
"rowId": "totis-350W-0500mms",
"source": "totis-ti64-2021",
"material": "Ti-6Al-4V",
"power_W": 350.0,
"speed_mm_s": 500.0,
"beamDiameter_um": 50.0,
"preheat_C": 20.0,
"layer_um": 25.0,
"W": 174.2258,
"D": 637.7358,
"balling": null,
"publishedLabel": null,
"harnessLabel": "keyhole"
},
{
"rowId": "totis-350W-0750mms",
"source": "totis-ti64-2021",
"material": "Ti-6Al-4V",
"power_W": 350.0,
"speed_mm_s": 750.0,
"beamDiameter_um": 50.0,
"preheat_C": 20.0,
"layer_um": 25.0,
"W": 153.8881,
"D": 480.5447,
"balling": null,
"publishedLabel": null,
"harnessLabel": "keyhole"
},
{
"rowId": "totis-350W-1000mms",
"source": "totis-ti64-2021",
"material": "Ti-6Al-4V",
"power_W": 350.0,
"speed_mm_s": 1000.0,
"beamDiameter_um": 50.0,
"preheat_C": 20.0,
"layer_um": 25.0,
"W": 124.2291,
"D": 372.7626,
"balling": null,
"publishedLabel": null,
"harnessLabel": "keyhole"
},
{
"rowId": "totis-350W-1250mms",
"source": "totis-ti64-2021",
"material": "Ti-6Al-4V",
"power_W": 350.0,
"speed_mm_s": 1250.0,
"beamDiameter_um": 50.0,
"preheat_C": 20.0,
"layer_um": 25.0,
"W": 106.4336,
"D": 293.7743,
"balling": null,
"publishedLabel": null,
"harnessLabel": "keyhole"
},
{
"rowId": "totis-350W-1500mms",
"source": "totis-ti64-2021",
"material": "Ti-6Al-4V",
"power_W": 350.0,
"speed_mm_s": 1500.0,
"beamDiameter_um": 50.0,
"preheat_C": 20.0,
"layer_um": 25.0,
"W": 120.67,
"D": 212.8405,
"balling": null,
"publishedLabel": null,
"harnessLabel": "keyhole"
},
{
"rowId": "totis-350W-1750mms",
"source": "totis-ti64-2021",
"material": "Ti-6Al-4V",
"power_W": 350.0,
"speed_mm_s": 1750.0,
"beamDiameter_um": 50.0,
"preheat_C": 20.0,
"layer_um": 25.0,
"W": 111.0096,
"D": 252.5292,
"balling": null,
"publishedLabel": null,
"harnessLabel": "keyhole"
},
{
"rowId": "totis-350W-2000mms",
"source": "totis-ti64-2021",
"material": "Ti-6Al-4V",
"power_W": 350.0,
"speed_mm_s": 2000.0,
"beamDiameter_um": 50.0,
"preheat_C": 20.0,
"layer_um": 25.0,
"W": 112.3654,
"D": 166.1479,
"balling": null,
"publishedLabel": null,
"harnessLabel": "keyhole"
},
{
"rowId": "totis-350W-2250mms",
"source": "totis-ti64-2021",
"material": "Ti-6Al-4V",
"power_W": 350.0,
"speed_mm_s": 2250.0,
"beamDiameter_um": 50.0,
"preheat_C": 20.0,
"layer_um": 25.0,
"W": 80.1642,
"D": 152.5292,
"balling": null,
"publishedLabel": null,
"harnessLabel": "keyhole"
},
{
"rowId": "totis-350W-2500mms",
"source": "totis-ti64-2021",
"material": "Ti-6Al-4V",
"power_W": 350.0,
"speed_mm_s": 2500.0,
"beamDiameter_um": 50.0,
"preheat_C": 20.0,
"layer_um": 25.0,
"W": 89.4856,
"D": 131.5175,
"balling": null,
"publishedLabel": null,
"harnessLabel": "keyhole"
},
{
"rowId": "totis-400W-0250mms",
"source": "totis-ti64-2021",
"material": "Ti-6Al-4V",
"power_W": 400.0,
"speed_mm_s": 250.0,
"beamDiameter_um": 50.0,
"preheat_C": 20.0,
"layer_um": 25.0,
"W": 242.0179,
"D": 1076.2712,
"balling": null,
"publishedLabel": null,
"harnessLabel": "keyhole"
},
{
"rowId": "totis-400W-0500mms",
"source": "totis-ti64-2021",
"material": "Ti-6Al-4V",
"power_W": 400.0,
"speed_mm_s": 500.0,
"beamDiameter_um": 50.0,
"preheat_C": 20.0,
"layer_um": 25.0,
"W": 168.2939,
"D": 741.2162,
"balling": null,
"publishedLabel": null,
"harnessLabel": "keyhole"
},
{
"rowId": "totis-400W-0750mms",
"source": "totis-ti64-2021",
"material": "Ti-6Al-4V",
"power_W": 400.0,
"speed_mm_s": 750.0,
"beamDiameter_um": 50.0,
"preheat_C": 20.0,
"layer_um": 25.0,
"W": 154.0576,
"D": 525.1497,
"balling": null,
"publishedLabel": null,
"harnessLabel": "keyhole"
},
{
"rowId": "totis-400W-1000mms",
"source": "totis-ti64-2021",
"material": "Ti-6Al-4V",
"power_W": 400.0,
"speed_mm_s": 1000.0,
"beamDiameter_um": 50.0,
"preheat_C": 20.0,
"layer_um": 25.0,
"W": 120.331,
"D": 409.4675,
"balling": null,
"publishedLabel": null,
"harnessLabel": "keyhole"
},
{
"rowId": "totis-400W-1250mms",
"source": "totis-ti64-2021",
"material": "Ti-6Al-4V",
"power_W": 400.0,
"speed_mm_s": 1250.0,
"beamDiameter_um": 50.0,
"preheat_C": 20.0,
"layer_um": 25.0,
"W": 114.3992,
"D": 322.9572,
"balling": null,
"publishedLabel": null,
"harnessLabel": "keyhole"
},
{
"rowId": "totis-400W-1500mms",
"source": "totis-ti64-2021",
"material": "Ti-6Al-4V",
"power_W": 400.0,
"speed_mm_s": 1500.0,
"beamDiameter_um": 50.0,
"preheat_C": 20.0,
"layer_um": 25.0,
"W": 109.6538,
"D": 259.9222,
"balling": null,
"publishedLabel": null,
"harnessLabel": "keyhole"
},
{
"rowId": "totis-400W-1750mms",
"source": "totis-ti64-2021",
"material": "Ti-6Al-4V",
"power_W": 400.0,
"speed_mm_s": 1750.0,
"beamDiameter_um": 50.0,
"preheat_C": 20.0,
"layer_um": 25.0,
"W": 116.9414,
"D": 185.214,
"balling": null,
"publishedLabel": null,
"harnessLabel": "keyhole"
},
{
"rowId": "totis-400W-2000mms",
"source": "totis-ti64-2021",
"material": "Ti-6Al-4V",
"power_W": 400.0,
"speed_mm_s": 2000.0,
"beamDiameter_um": 50.0,
"preheat_C": 20.0,
"layer_um": 25.0,
"W": 90.8414,
"D": 157.5875,
"balling": null,
"publishedLabel": null,
"harnessLabel": "keyhole"
},
{
"rowId": "totis-400W-2250mms",
"source": "totis-ti64-2021",
"material": "Ti-6Al-4V",
"power_W": 400.0,
"speed_mm_s": 2250.0,
"beamDiameter_um": 50.0,
"preheat_C": 20.0,
"layer_um": 25.0,
"W": 84.5707,
"D": 141.6342,
"balling": null,
"publishedLabel": null,
"harnessLabel": "keyhole"
},
{
"rowId": "totis-400W-2500mms",
"source": "totis-ti64-2021",
"material": "Ti-6Al-4V",
"power_W": 400.0,
"speed_mm_s": 2500.0,
"beamDiameter_um": 50.0,
"preheat_C": 20.0,
"layer_um": 25.0,
"W": 87.9603,
"D": 132.6848,
"balling": null,
"publishedLabel": null,
"harnessLabel": "keyhole"
},
{
"rowId": "ku-leuven-316l-2021-01",
"source": "ku-leuven-316l-2021",
"material": "316L Stainless Steel",
"power_W": 100.0,
"speed_mm_s": 400.0,
"beamDiameter_um": 37.5,
"preheat_C": 20.0,
"layer_um": null,
"W": 119.7143,
"D": 129.2857,
"balling": null,
"publishedLabel": "keyhole",
"harnessLabel": "keyhole"
},
{
"rowId": "ku-leuven-316l-2021-02",
"source": "ku-leuven-316l-2021",
"material": "316L Stainless Steel",
"power_W": 100.0,
"speed_mm_s": 500.0,
"beamDiameter_um": 37.5,
"preheat_C": 20.0,
"layer_um": null,
"W": 109.7143,
"D": 98.8571,
"balling": null,
"publishedLabel": "transition",
"harnessLabel": "keyhole"
},
{
"rowId": "ku-leuven-316l-2021-03",
"source": "ku-leuven-316l-2021",
"material": "316L Stainless Steel",
"power_W": 100.0,
"speed_mm_s": 600.0,
"beamDiameter_um": 37.5,
"preheat_C": 20.0,
"layer_um": null,
"W": 100.2857,
"D": 75.1429,
"balling": null,
"publishedLabel": "transition",
"harnessLabel": "keyhole"
},
{
"rowId": "ku-leuven-316l-2021-04",
"source": "ku-leuven-316l-2021",
"material": "316L Stainless Steel",
"power_W": 100.0,
"speed_mm_s": 700.0,
"beamDiameter_um": 37.5,
"preheat_C": 20.0,
"layer_um": null,
"W": 79.0,
"D": 49.1429,
"balling": null,
"publishedLabel": "transition",
"harnessLabel": "keyhole"
},
{
"rowId": "ku-leuven-316l-2021-05",
"source": "ku-leuven-316l-2021",
"material": "316L Stainless Steel",
"power_W": 100.0,
"speed_mm_s": 800.0,
"beamDiameter_um": 37.5,
"preheat_C": 20.0,
"layer_um": null,
"W": 80.1429,
"D": 47.5714,
"balling": null,
"publishedLabel": "conduction",
"harnessLabel": "transition"
},
{
"rowId": "ku-leuven-316l-2021-06",
"source": "ku-leuven-316l-2021",
"material": "316L Stainless Steel",
"power_W": 100.0,
"speed_mm_s": 900.0,
"beamDiameter_um": 37.5,
"preheat_C": 20.0,
"layer_um": null,
"W": 75.7143,
"D": 46.0,
"balling": null,
"publishedLabel": "conduction",
"harnessLabel": "transition"
},
{
"rowId": "ku-leuven-316l-2021-07",
"source": "ku-leuven-316l-2021",
"material": "316L Stainless Steel",
"power_W": 100.0,
"speed_mm_s": 1000.0,
"beamDiameter_um": 37.5,
"preheat_C": 20.0,
"layer_um": null,
"W": 72.7143,
"D": 46.1429,
"balling": null,
"publishedLabel": "conduction",
"harnessLabel": "transition"
},
{
"rowId": "ku-leuven-316l-2021-08",
"source": "ku-leuven-316l-2021",
"material": "316L Stainless Steel",
"power_W": 100.0,
"speed_mm_s": 1100.0,
"beamDiameter_um": 37.5,
"preheat_C": 20.0,
"layer_um": null,
"W": 61.0,
"D": 28.8571,
"balling": null,
"publishedLabel": "conduction",
"harnessLabel": "transition"
},
{
"rowId": "ku-leuven-316l-2021-09",
"source": "ku-leuven-316l-2021",
"material": "316L Stainless Steel",
"power_W": 200.0,
"speed_mm_s": 400.0,
"beamDiameter_um": 37.5,
"preheat_C": 20.0,
"layer_um": null,
"W": 144.2857,
"D": 305.7143,
"balling": null,
"publishedLabel": "keyhole",
"harnessLabel": "keyhole"
},
{
"rowId": "ku-leuven-316l-2021-10",
"source": "ku-leuven-316l-2021",
"material": "316L Stainless Steel",
"power_W": 200.0,
"speed_mm_s": 500.0,
"beamDiameter_um": 37.5,
"preheat_C": 20.0,
"layer_um": null,
"W": 157.7143,
"D": 278.7143,
"balling": null,
"publishedLabel": "keyhole",
"harnessLabel": "keyhole"
},
{
"rowId": "ku-leuven-316l-2021-11",
"source": "ku-leuven-316l-2021",
"material": "316L Stainless Steel",
"power_W": 200.0,
"speed_mm_s": 600.0,
"beamDiameter_um": 37.5,
"preheat_C": 20.0,
"layer_um": null,
"W": 133.7143,
"D": 265.8571,
"balling": null,
"publishedLabel": "keyhole",
"harnessLabel": "keyhole"
},
{
"rowId": "ku-leuven-316l-2021-12",
"source": "ku-leuven-316l-2021",
"material": "316L Stainless Steel",
"power_W": 200.0,
"speed_mm_s": 700.0,
"beamDiameter_um": 37.5,
"preheat_C": 20.0,
"layer_um": null,
"W": 126.0,
"D": 198.8571,
"balling": null,
"publishedLabel": "keyhole",
"harnessLabel": "keyhole"
},
{
"rowId": "ku-leuven-316l-2021-13",
"source": "ku-leuven-316l-2021",
"material": "316L Stainless Steel",
"power_W": 200.0,
"speed_mm_s": 800.0,
"beamDiameter_um": 37.5,
"preheat_C": 20.0,
"layer_um": null,
"W": 141.4286,
"D": 128.4286,
"balling": null,
"publishedLabel": "keyhole",
"harnessLabel": "keyhole"
},
{
"rowId": "ku-leuven-316l-2021-14",
"source": "ku-leuven-316l-2021",
"material": "316L Stainless Steel",
"power_W": 200.0,
"speed_mm_s": 900.0,
"beamDiameter_um": 37.5,
"preheat_C": 20.0,
"layer_um": null,
"W": 135.7143,
"D": 144.0,
"balling": null,
"publishedLabel": "keyhole",
"harnessLabel": "keyhole"
},
{
"rowId": "ku-leuven-316l-2021-15",
"source": "ku-leuven-316l-2021",
"material": "316L Stainless Steel",
"power_W": 200.0,
"speed_mm_s": 1000.0,
"beamDiameter_um": 37.5,
"preheat_C": 20.0,
"layer_um": null,
"W": 131.7143,
"D": 97.8571,
"balling": null,
"publishedLabel": "keyhole",
"harnessLabel": "keyhole"
},
{
"rowId": "ku-leuven-316l-2021-16",
"source": "ku-leuven-316l-2021",
"material": "316L Stainless Steel",
"power_W": 200.0,
"speed_mm_s": 1100.0,
"beamDiameter_um": 37.5,
"preheat_C": 20.0,
"layer_um": null,
"W": 120.8571,
"D": 84.1429,
"balling": null,
"publishedLabel": "keyhole",
"harnessLabel": "keyhole"
},
{
"rowId": "ku-leuven-316l-2021-17",
"source": "ku-leuven-316l-2021",
"material": "316L Stainless Steel",
"power_W": 300.0,
"speed_mm_s": 400.0,
"beamDiameter_um": 37.5,
"preheat_C": 20.0,
"layer_um": null,
"W": 170.8571,
"D": 571.1429,
"balling": null,
"publishedLabel": "keyhole",
"harnessLabel": "keyhole"
},
{
"rowId": "ku-leuven-316l-2021-18",
"source": "ku-leuven-316l-2021",
"material": "316L Stainless Steel",
"power_W": 300.0,
"speed_mm_s": 500.0,
"beamDiameter_um": 37.5,
"preheat_C": 20.0,
"layer_um": null,
"W": 159.1429,
"D": 469.4286,
"balling": null,
"publishedLabel": "keyhole",
"harnessLabel": "keyhole"
},
{
"rowId": "ku-leuven-316l-2021-19",
"source": "ku-leuven-316l-2021",
"material": "316L Stainless Steel",
"power_W": 300.0,
"speed_mm_s": 600.0,
"beamDiameter_um": 37.5,
"preheat_C": 20.0,
"layer_um": null,
"W": 141.7143,
"D": 445.1429,
"balling": null,
"publishedLabel": "keyhole",
"harnessLabel": "keyhole"
},
{
"rowId": "ku-leuven-316l-2021-20",
"source": "ku-leuven-316l-2021",
"material": "316L Stainless Steel",
"power_W": 300.0,
"speed_mm_s": 700.0,
"beamDiameter_um": 37.5,
"preheat_C": 20.0,
"layer_um": null,
"W": 145.1429,
"D": 360.8571,
"balling": null,
"publishedLabel": "keyhole",
"harnessLabel": "keyhole"
},
{
"rowId": "ku-leuven-316l-2021-21",
"source": "ku-leuven-316l-2021",
"material": "316L Stainless Steel",
"power_W": 300.0,
"speed_mm_s": 800.0,
"beamDiameter_um": 37.5,
"preheat_C": 20.0,
"layer_um": null,
"W": 138.0,
"D": 350.4286,
"balling": null,
"publishedLabel": "keyhole",
"harnessLabel": "keyhole"
},
{
"rowId": "ku-leuven-316l-2021-22",
"source": "ku-leuven-316l-2021",
"material": "316L Stainless Steel",
"power_W": 300.0,
"speed_mm_s": 900.0,
"beamDiameter_um": 37.5,
"preheat_C": 20.0,
"layer_um": null,
"W": 124.2857,
"D": 305.0,
"balling": null,
"publishedLabel": "keyhole",
"harnessLabel": "keyhole"
},
{
"rowId": "ku-leuven-316l-2021-23",
"source": "ku-leuven-316l-2021",
"material": "316L Stainless Steel",
"power_W": 300.0,
"speed_mm_s": 1000.0,
"beamDiameter_um": 37.5,
"preheat_C": 20.0,
"layer_um": null,
"W": 120.2857,
"D": 227.7143,
"balling": null,
"publishedLabel": "keyhole",
"harnessLabel": "keyhole"
},
{
"rowId": "ku-leuven-316l-2021-24",
"source": "ku-leuven-316l-2021",
"material": "316L Stainless Steel",
"power_W": 300.0,
"speed_mm_s": 1100.0,
"beamDiameter_um": 37.5,
"preheat_C": 20.0,
"layer_um": null,
"W": 112.0,
"D": 201.1429,
"balling": null,
"publishedLabel": "keyhole",
"harnessLabel": "keyhole"
},
{
"rowId": "ku-leuven-316l-2021-25",
"source": "ku-leuven-316l-2021",
"material": "316L Stainless Steel",
"power_W": 400.0,
"speed_mm_s": 400.0,
"beamDiameter_um": 37.5,
"preheat_C": 20.0,
"layer_um": null,
"W": 190.5714,
"D": 749.7143,
"balling": null,
"publishedLabel": "keyhole",
"harnessLabel": "keyhole"
},
{
"rowId": "ku-leuven-316l-2021-26",
"source": "ku-leuven-316l-2021",
"material": "316L Stainless Steel",
"power_W": 400.0,
"speed_mm_s": 500.0,
"beamDiameter_um": 37.5,
"preheat_C": 20.0,
"layer_um": null,
"W": 200.5714,
"D": 623.7143,
"balling": null,
"publishedLabel": "keyhole",
"harnessLabel": "keyhole"
},
{
"rowId": "ku-leuven-316l-2021-27",
"source": "ku-leuven-316l-2021",
"material": "316L Stainless Steel",
"power_W": 400.0,
"speed_mm_s": 600.0,
"beamDiameter_um": 37.5,
"preheat_C": 20.0,
"layer_um": null,
"W": 182.5714,
"D": 532.5714,
"balling": null,
"publishedLabel": "keyhole",
"harnessLabel": "keyhole"
},
{
"rowId": "ku-leuven-316l-2021-28",
"source": "ku-leuven-316l-2021",
"material": "316L Stainless Steel",
"power_W": 400.0,
"speed_mm_s": 700.0,
"beamDiameter_um": 37.5,
"preheat_C": 20.0,
"layer_um": null,
"W": 147.7143,
"D": 496.8571,
"balling": null,
"publishedLabel": "keyhole",
"harnessLabel": "keyhole"
},
{
"rowId": "ku-leuven-316l-2021-29",
"source": "ku-leuven-316l-2021",
"material": "316L Stainless Steel",
"power_W": 400.0,
"speed_mm_s": 800.0,
"beamDiameter_um": 37.5,
"preheat_C": 20.0,
"layer_um": null,
"W": 147.1429,
"D": 454.5714,
"balling": null,
"publishedLabel": "keyhole",
"harnessLabel": "keyhole"
},
{
"rowId": "ku-leuven-316l-2021-30",
"source": "ku-leuven-316l-2021",
"material": "316L Stainless Steel",
"power_W": 400.0,
"speed_mm_s": 900.0,
"beamDiameter_um": 37.5,
"preheat_C": 20.0,
"layer_um": null,
"W": 136.2857,
"D": 409.8571,
"balling": null,
"publishedLabel": "keyhole",
"harnessLabel": "keyhole"
},
{
"rowId": "ku-leuven-316l-2021-31",
"source": "ku-leuven-316l-2021",
"material": "316L Stainless Steel",
"power_W": 400.0,
"speed_mm_s": 1000.0,
"beamDiameter_um": 37.5,
"preheat_C": 20.0,
"layer_um": null,
"W": 123.1429,
"D": 356.8571,
"balling": null,
"publishedLabel": "keyhole",
"harnessLabel": "keyhole"
},
{
"rowId": "ku-leuven-316l-2021-32",
"source": "ku-leuven-316l-2021",
"material": "316L Stainless Steel",
"power_W": 400.0,
"speed_mm_s": 1100.0,
"beamDiameter_um": 37.5,
"preheat_C": 20.0,
"layer_um": null,
"W": 114.2857,
"D": 313.5714,
"balling": null,
"publishedLabel": "keyhole",
"harnessLabel": "keyhole"
},
{
"rowId": "ku-leuven-316l-2021-33",
"source": "ku-leuven-316l-2021",
"material": "316L Stainless Steel",
"power_W": 500.0,
"speed_mm_s": 400.0,
"beamDiameter_um": 37.5,
"preheat_C": 20.0,
"layer_um": null,
"W": 188.0,
"D": 911.4286,
"balling": null,
"publishedLabel": "keyhole",
"harnessLabel": "keyhole"
},
{
"rowId": "ku-leuven-316l-2021-34",
"source": "ku-leuven-316l-2021",
"material": "316L Stainless Steel",
"power_W": 500.0,
"speed_mm_s": 500.0,
"beamDiameter_um": 37.5,
"preheat_C": 20.0,
"layer_um": null,
"W": 182.0,
"D": 885.8571,
"balling": null,
"publishedLabel": "keyhole",
"harnessLabel": "keyhole"
},
{
"rowId": "ku-leuven-316l-2021-35",
"source": "ku-leuven-316l-2021",
"material": "316L Stainless Steel",
"power_W": 500.0,
"speed_mm_s": 600.0,
"beamDiameter_um": 37.5,
"preheat_C": 20.0,
"layer_um": null,
"W": 163.7143,
"D": 799.2857,
"balling": null,
"publishedLabel": "keyhole",
"harnessLabel": "keyhole"
},
{
"rowId": "ku-leuven-316l-2021-36",
"source": "ku-leuven-316l-2021",
"material": "316L Stainless Steel",
"power_W": 500.0,
"speed_mm_s": 700.0,
"beamDiameter_um": 37.5,
"preheat_C": 20.0,
"layer_um": null,
"W": 152.5714,
"D": 721.5714,
"balling": null,
"publishedLabel": "keyhole",
"harnessLabel": "keyhole"
},
{
"rowId": "ku-leuven-316l-2021-37",
"source": "ku-leuven-316l-2021",
"material": "316L Stainless Steel",
"power_W": 500.0,
"speed_mm_s": 800.0,
"beamDiameter_um": 37.5,
"preheat_C": 20.0,
"layer_um": null,
"W": 141.4286,
"D": 648.0,
"balling": null,
"publishedLabel": "keyhole",
"harnessLabel": "keyhole"
},
{
"rowId": "ku-leuven-316l-2021-38",
"source": "ku-leuven-316l-2021",
"material": "316L Stainless Steel",
"power_W": 500.0,
"speed_mm_s": 900.0,
"beamDiameter_um": 37.5,
"preheat_C": 20.0,
"layer_um": null,
"W": 125.4286,
"D": 555.5714,
"balling": null,
"publishedLabel": "keyhole",
"harnessLabel": "keyhole"
},
{
"rowId": "ku-leuven-316l-2021-39",
"source": "ku-leuven-316l-2021",
"material": "316L Stainless Steel",
"power_W": 500.0,
"speed_mm_s": 1000.0,
"beamDiameter_um": 37.5,
"preheat_C": 20.0,
"layer_um": null,
"W": 138.8571,
"D": 444.4286,
"balling": null,
"publishedLabel": "keyhole",
"harnessLabel": "keyhole"
},
{
"rowId": "ku-leuven-316l-2021-40",
"source": "ku-leuven-316l-2021",
"material": "316L Stainless Steel",
"power_W": 500.0,
"speed_mm_s": 1100.0,
"beamDiameter_um": 37.5,
"preheat_C": 20.0,
"layer_um": null,
"W": 142.0,
"D": 287.5714,
"balling": null,
"publishedLabel": "keyhole",
"harnessLabel": "keyhole"
},
{
"rowId": "ku-leuven-316l-2021-43",
"source": "ku-leuven-316l-2021",
"material": "316L Stainless Steel",
"power_W": 600.0,
"speed_mm_s": 600.0,
"beamDiameter_um": 37.5,
"preheat_C": 20.0,
"layer_um": null,
"W": 179.7143,
"D": 895.2857,
"balling": null,
"publishedLabel": "keyhole",
"harnessLabel": "keyhole"
},
{
"rowId": "ku-leuven-316l-2021-44",
"source": "ku-leuven-316l-2021",
"material": "316L Stainless Steel",
"power_W": 600.0,
"speed_mm_s": 700.0,
"beamDiameter_um": 37.5,
"preheat_C": 20.0,
"layer_um": null,
"W": 161.4286,
"D": 782.0,
"balling": null,
"publishedLabel": "keyhole",
"harnessLabel": "keyhole"
},
{
"rowId": "ku-leuven-316l-2021-45",
"source": "ku-leuven-316l-2021",
"material": "316L Stainless Steel",
"power_W": 600.0,
"speed_mm_s": 800.0,
"beamDiameter_um": 37.5,
"preheat_C": 20.0,
"layer_um": null,
"W": 153.7143,
"D": 681.0,
"balling": null,
"publishedLabel": "keyhole",
"harnessLabel": "keyhole"
},
{
"rowId": "ku-leuven-316l-2021-46",
"source": "ku-leuven-316l-2021",
"material": "316L Stainless Steel",
"power_W": 600.0,
"speed_mm_s": 900.0,
"beamDiameter_um": 37.5,
"preheat_C": 20.0,
"layer_um": null,
"W": 136.2857,
"D": 637.1429,
"balling": null,
"publishedLabel": "keyhole",
"harnessLabel": "keyhole"
},
{
"rowId": "ku-leuven-ti64-2021-01",
"source": "ku-leuven-ti64-2021",
"material": "Ti-6Al-4V",
"power_W": 100.0,
"speed_mm_s": 800.0,
"beamDiameter_um": 37.5,
"preheat_C": 20.0,
"layer_um": null,
"W": 106.0,
"D": 105.11,
"balling": null,
"publishedLabel": "transition",
"harnessLabel": "keyhole"
},
{
"rowId": "ku-leuven-ti64-2021-02",
"source": "ku-leuven-ti64-2021",
"material": "Ti-6Al-4V",
"power_W": 100.0,
"speed_mm_s": 1000.0,
"beamDiameter_um": 37.5,
"preheat_C": 20.0,
"layer_um": null,
"W": 93.15,
"D": 57.15,
"balling": null,
"publishedLabel": "transition",
"harnessLabel": "keyhole"
},
{
"rowId": "ku-leuven-ti64-2021-03",
"source": "ku-leuven-ti64-2021",
"material": "Ti-6Al-4V",
"power_W": 100.0,
"speed_mm_s": 1200.0,
"beamDiameter_um": 37.5,
"preheat_C": 20.0,
"layer_um": null,
"W": 90.83,
"D": 49.75,
"balling": null,
"publishedLabel": "conduction",
"harnessLabel": "keyhole"
},
{
"rowId": "ku-leuven-ti64-2021-04",
"source": "ku-leuven-ti64-2021",
"material": "Ti-6Al-4V",
"power_W": 100.0,
"speed_mm_s": 1400.0,
"beamDiameter_um": 37.5,
"preheat_C": 20.0,
"layer_um": null,
"W": 77.64,
"D": 43.64,
"balling": null,
"publishedLabel": "conduction",
"harnessLabel": "keyhole"
},
{
"rowId": "ku-leuven-ti64-2021-05",
"source": "ku-leuven-ti64-2021",
"material": "Ti-6Al-4V",
"power_W": 100.0,
"speed_mm_s": 1600.0,
"beamDiameter_um": 37.5,
"preheat_C": 20.0,
"layer_um": null,
"W": 70.0,
"D": 34.67,
"balling": null,
"publishedLabel": "conduction",
"harnessLabel": "transition"
},
{
"rowId": "ku-leuven-ti64-2021-06",
"source": "ku-leuven-ti64-2021",
"material": "Ti-6Al-4V",
"power_W": 100.0,
"speed_mm_s": 1800.0,
"beamDiameter_um": 37.5,
"preheat_C": 20.0,
"layer_um": null,
"W": 66.89,
"D": 25.78,
"balling": null,
"publishedLabel": "conduction",
"harnessLabel": "transition"
},
{
"rowId": "ku-leuven-ti64-2021-07",
"source": "ku-leuven-ti64-2021",
"material": "Ti-6Al-4V",
"power_W": 100.0,
"speed_mm_s": 2000.0,
"beamDiameter_um": 37.5,
"preheat_C": 20.0,
"layer_um": null,
"W": 64.82,
"D": 30.27,
"balling": null,
"publishedLabel": "conduction",
"harnessLabel": "transition"
},
{
"rowId": "ku-leuven-ti64-2021-08",
"source": "ku-leuven-ti64-2021",
"material": "Ti-6Al-4V",
"power_W": 200.0,
"speed_mm_s": 800.0,
"beamDiameter_um": 37.5,
"preheat_C": 20.0,
"layer_um": null,
"W": 123.29,
"D": 252.14,
"balling": null,
"publishedLabel": "keyhole",
"harnessLabel": "keyhole"
},
{
"rowId": "ku-leuven-ti64-2021-09",
"source": "ku-leuven-ti64-2021",
"material": "Ti-6Al-4V",
"power_W": 200.0,
"speed_mm_s": 1000.0,
"beamDiameter_um": 37.5,
"preheat_C": 20.0,
"layer_um": null,
"W": 125.78,
"D": 203.22,
"balling": null,
"publishedLabel": "keyhole",
"harnessLabel": "keyhole"
},
{
"rowId": "ku-leuven-ti64-2021-10",
"source": "ku-leuven-ti64-2021",
"material": "Ti-6Al-4V",
"power_W": 200.0,
"speed_mm_s": 1200.0,
"beamDiameter_um": 37.5,
"preheat_C": 20.0,
"layer_um": null,
"W": 111.8,
"D": 154.0,
"balling": null,
"publishedLabel": "keyhole",
"harnessLabel": "keyhole"
},
{
"rowId": "ku-leuven-ti64-2021-11",
"source": "ku-leuven-ti64-2021",
"material": "Ti-6Al-4V",
"power_W": 200.0,
"speed_mm_s": 1400.0,
"beamDiameter_um": 37.5,
"preheat_C": 20.0,
"layer_um": null,
"W": 110.46,
"D": 139.23,
"balling": null,
"publishedLabel": "keyhole",
"harnessLabel": "keyhole"
},
{
"rowId": "ku-leuven-ti64-2021-12",
"source": "ku-leuven-ti64-2021",
"material": "Ti-6Al-4V",
"power_W": 200.0,
"speed_mm_s": 1600.0,
"beamDiameter_um": 37.5,
"preheat_C": 20.0,
"layer_um": null,
"W": 99.45,
"D": 118.18,
"balling": null,
"publishedLabel": "transition",
"harnessLabel": "keyhole"
},
{
"rowId": "ku-leuven-ti64-2021-13",
"source": "ku-leuven-ti64-2021",
"material": "Ti-6Al-4V",
"power_W": 200.0,
"speed_mm_s": 1800.0,
"beamDiameter_um": 37.5,
"preheat_C": 20.0,
"layer_um": null,
"W": 88.47,
"D": 99.6,
"balling": null,
"publishedLabel": "transition",
"harnessLabel": "keyhole"
},
{
"rowId": "ku-leuven-ti64-2021-14",
"source": "ku-leuven-ti64-2021",
"material": "Ti-6Al-4V",
"power_W": 200.0,
"speed_mm_s": 2000.0,
"beamDiameter_um": 37.5,
"preheat_C": 20.0,
"layer_um": null,
"W": 89.78,
"D": 62.22,
"balling": null,
"publishedLabel": "transition",
"harnessLabel": "keyhole"
},
{
"rowId": "lane-in625-cbm40-t03-A",
"source": "lane-in625-2020",
"material": "Inconel 625",
"power_W": 150.0,
"speed_mm_s": 400.0,
"beamDiameter_um": 100.0,
"preheat_C": 20.0,
"layer_um": 0.0,
"W": 173.82,
"D": 154.4,
"balling": null,
"publishedLabel": null,
"harnessLabel": "transition"
},
{
"rowId": "lane-in625-cbm40-t06-A",
"source": "lane-in625-2020",
"material": "Inconel 625",
"power_W": 150.0,
"speed_mm_s": 400.0,
"beamDiameter_um": 100.0,
"preheat_C": 20.0,
"layer_um": 0.0,
"W": 168.94,
"D": 129.77,
"balling": null,
"publishedLabel": null,
"harnessLabel": "transition"
},
{
"rowId": "lane-in625-cbm40-t09-A",
"source": "lane-in625-2020",
"material": "Inconel 625",
"power_W": 150.0,
"speed_mm_s": 400.0,
"beamDiameter_um": 100.0,
"preheat_C": 20.0,
"layer_um": 0.0,
"W": 170.24,
"D": 170.41,
"balling": null,
"publishedLabel": null,
"harnessLabel": "transition"
},
{
"rowId": "lane-in625-cbm40-t02-B",
"source": "lane-in625-2020",
"material": "Inconel 625",
"power_W": 195.0,
"speed_mm_s": 800.0,
"beamDiameter_um": 100.0,
"preheat_C": 20.0,
"layer_um": 0.0,
"W": 134.96,
"D": 89.5,
"balling": null,
"publishedLabel": null,
"harnessLabel": "transition"
},
{
"rowId": "lane-in625-cbm40-t05-B",
"source": "lane-in625-2020",
"material": "Inconel 625",
"power_W": 195.0,
"speed_mm_s": 800.0,
"beamDiameter_um": 100.0,
"preheat_C": 20.0,
"layer_um": 0.0,
"W": 132.16,
"D": 91.13,
"balling": null,
"publishedLabel": null,
"harnessLabel": "transition"
},
{
"rowId": "lane-in625-cbm40-t08-B",
"source": "lane-in625-2020",
"material": "Inconel 625",
"power_W": 195.0,
"speed_mm_s": 800.0,
"beamDiameter_um": 100.0,
"preheat_C": 20.0,
"layer_um": 0.0,
"W": 131.94,
"D": 93.13,
"balling": null,
"publishedLabel": null,
"harnessLabel": "transition"
},
{
"rowId": "lane-in625-cbm40-t01-C",
"source": "lane-in625-2020",
"material": "Inconel 625",
"power_W": 195.0,
"speed_mm_s": 1200.0,
"beamDiameter_um": 100.0,
"preheat_C": 20.0,
"layer_um": 0.0,
"W": 97.82,
"D": 59.61,
"balling": null,
"publishedLabel": null,
"harnessLabel": "conduction"
},
{
"rowId": "lane-in625-cbm40-t04-C",
"source": "lane-in625-2020",
"material": "Inconel 625",
"power_W": 195.0,
"speed_mm_s": 1200.0,
"beamDiameter_um": 100.0,
"preheat_C": 20.0,
"layer_um": 0.0,
"W": 102.04,
"D": 60.75,
"balling": null,
"publishedLabel": null,
"harnessLabel": "conduction"
},
{
"rowId": "lane-in625-cbm40-t07-C",
"source": "lane-in625-2020",
"material": "Inconel 625",
"power_W": 195.0,
"speed_mm_s": 1200.0,
"beamDiameter_um": 100.0,
"preheat_C": 20.0,
"layer_um": 0.0,
"W": 100.73,
"D": 60.03,
"balling": null,
"publishedLabel": null,
"harnessLabel": "conduction"
},
{
"rowId": "lane-in625-cbm40-t10-C",
"source": "lane-in625-2020",
"material": "Inconel 625",
"power_W": 195.0,
"speed_mm_s": 1200.0,
"beamDiameter_um": 100.0,
"preheat_C": 20.0,
"layer_um": 0.0,
"W": 99.68,
"D": 60.33,
"balling": null,
"publishedLabel": null,
"harnessLabel": "conduction"
},
{
"rowId": "lane-in625-ammt100-t05-A",
"source": "lane-in625-2020",
"material": "Inconel 625",
"power_W": 137.9,
"speed_mm_s": 400.0,
"beamDiameter_um": 170.0,
"preheat_C": 20.0,
"layer_um": 0.0,
"W": 144.0,
"D": 44.4,
"balling": null,
"publishedLabel": null,
"harnessLabel": "conduction"
},
{
"rowId": "lane-in625-ammt100-t06-A",
"source": "lane-in625-2020",
"material": "Inconel 625",
"power_W": 137.9,
"speed_mm_s": 400.0,
"beamDiameter_um": 170.0,
"preheat_C": 20.0,
"layer_um": 0.0,
"W": 151.3,
"D": 41.0,
"balling": null,
"publishedLabel": null,
"harnessLabel": "conduction"
},
{
"rowId": "lane-in625-ammt100-t07-A",
"source": "lane-in625-2020",
"material": "Inconel 625",
"power_W": 137.9,
"speed_mm_s": 400.0,
"beamDiameter_um": 170.0,
"preheat_C": 20.0,
"layer_um": 0.0,
"W": 148.5,
"D": 42.1,
"balling": null,
"publishedLabel": null,
"harnessLabel": "conduction"
},
{
"rowId": "lane-in625-ammt100-t08-B",
"source": "lane-in625-2020",
"material": "Inconel 625",
"power_W": 179.2,
"speed_mm_s": 800.0,
"beamDiameter_um": 170.0,
"preheat_C": 20.0,
"layer_um": 0.0,
"W": 116.4,
"D": 38.2,
"balling": null,
"publishedLabel": null,
"harnessLabel": "conduction"
},
{
"rowId": "lane-in625-ammt100-t09-B",
"source": "lane-in625-2020",
"material": "Inconel 625",
"power_W": 179.2,
"speed_mm_s": 800.0,
"beamDiameter_um": 170.0,
"preheat_C": 20.0,
"layer_um": 0.0,
"W": 129.1,
"D": 34.8,
"balling": null,
"publishedLabel": null,
"harnessLabel": "conduction"
},
{
"rowId": "lane-in625-ammt100-t10-B",
"source": "lane-in625-2020",
"material": "Inconel 625",
"power_W": 179.2,
"speed_mm_s": 800.0,
"beamDiameter_um": 170.0,
"preheat_C": 20.0,
"layer_um": 0.0,
"W": 124.9,
"D": 34.9,
"balling": null,
"publishedLabel": null,
"harnessLabel": "conduction"
},
{
"rowId": "lane-in625-ammt100-t01-C",
"source": "lane-in625-2020",
"material": "Inconel 625",
"power_W": 179.2,
"speed_mm_s": 1200.0,
"beamDiameter_um": 170.0,
"preheat_C": 20.0,
"layer_um": 0.0,
"W": 104.4,
"D": 29.0,
"balling": null,
"publishedLabel": null,
"harnessLabel": "conduction"
},
{
"rowId": "lane-in625-ammt100-t02-C",
"source": "lane-in625-2020",
"material": "Inconel 625",
"power_W": 179.2,
"speed_mm_s": 1200.0,
"beamDiameter_um": 170.0,
"preheat_C": 20.0,
"layer_um": 0.0,
"W": 107.7,
"D": 29.2,
"balling": null,
"publishedLabel": null,
"harnessLabel": "conduction"
},
{
"rowId": "lane-in625-ammt100-t03-C",
"source": "lane-in625-2020",
"material": "Inconel 625",
"power_W": 179.2,
"speed_mm_s": 1200.0,
"beamDiameter_um": 170.0,
"preheat_C": 20.0,
"layer_um": 0.0,
"W": 106.6,
"D": 30.0,
"balling": null,
"publishedLabel": null,
"harnessLabel": "conduction"
},
{
"rowId": "lane-in625-ammt100-t04-C",
"source": "lane-in625-2020",
"material": "Inconel 625",
"power_W": 179.2,
"speed_mm_s": 1200.0,
"beamDiameter_um": 170.0,
"preheat_C": 20.0,
"layer_um": 0.0,
"W": 105.4,
"D": 30.2,
"balling": null,
"publishedLabel": null,
"harnessLabel": "conduction"
},
{
"rowId": "lane-in625-ammt20-t02-A",
"source": "lane-in625-2020",
"material": "Inconel 625",
"power_W": 137.9,
"speed_mm_s": 400.0,
"beamDiameter_um": 170.0,
"preheat_C": 20.0,
"layer_um": 0.0,
"W": 152.0,
"D": 43.0,
"balling": null,
"publishedLabel": null,
"harnessLabel": "conduction"
},
{
"rowId": "lane-in625-ammt20-t03-B",
"source": "lane-in625-2020",
"material": "Inconel 625",
"power_W": 179.2,
"speed_mm_s": 800.0,
"beamDiameter_um": 170.0,
"preheat_C": 20.0,
"layer_um": 0.0,
"W": 132.0,
"D": 36.0,
"balling": null,
"publishedLabel": null,
"harnessLabel": "conduction"
},
{
"rowId": "lane-in625-ammt20-t01-C",
"source": "lane-in625-2020",
"material": "Inconel 625",
"power_W": 179.2,
"speed_mm_s": 1200.0,
"beamDiameter_um": 170.0,
"preheat_C": 20.0,
"layer_um": 0.0,
"W": 113.0,
"D": 29.0,
"balling": null,
"publishedLabel": null,
"harnessLabel": "conduction"
},
{
"rowId": "nist-amb2022-03-0",
"source": "nist-amb2022-03-in718",
"material": "Inconel 718",
"power_W": 285.0,
"speed_mm_s": 960.0,
"beamDiameter_um": 67.0,
"preheat_C": 23.5,
"layer_um": 0.0,
"W": 136.3,
"D": 139.7,
"balling": null,
"publishedLabel": null,
"harnessLabel": null
},
{
"rowId": "nist-amb2022-03-1.1",
"source": "nist-amb2022-03-in718",
"material": "Inconel 718",
"power_W": 285.0,
"speed_mm_s": 960.0,
"beamDiameter_um": 49.0,
"preheat_C": 23.5,
"layer_um": 0.0,
"W": 106.2,
"D": 227.2,
"balling": null,
"publishedLabel": null,
"harnessLabel": null
},
{
"rowId": "nist-amb2022-03-1.2",
"source": "nist-amb2022-03-in718",
"material": "Inconel 718",
"power_W": 285.0,
"speed_mm_s": 960.0,
"beamDiameter_um": 82.0,
"preheat_C": 23.5,
"layer_um": 0.0,
"W": 141.7,
"D": 102.4,
"balling": null,
"publishedLabel": null,
"harnessLabel": null
},
{
"rowId": "nist-amb2022-03-2.1",
"source": "nist-amb2022-03-in718",
"material": "Inconel 718",
"power_W": 285.0,
"speed_mm_s": 1200.0,
"beamDiameter_um": 67.0,
"preheat_C": 23.5,
"layer_um": 0.0,
"W": 112.9,
"D": 109.7,
"balling": null,
"publishedLabel": null,
"harnessLabel": null
},
{
"rowId": "nist-amb2022-03-2.2",
"source": "nist-amb2022-03-in718",
"material": "Inconel 718",
"power_W": 285.0,
"speed_mm_s": 800.0,
"beamDiameter_um": 67.0,
"preheat_C": 23.5,
"layer_um": 0.0,
"W": 156.1,
"D": 176.5,
"balling": null,
"publishedLabel": null,
"harnessLabel": null
},
{
"rowId": "nist-amb2022-03-3.1",
"source": "nist-amb2022-03-in718",
"material": "Inconel 718",
"power_W": 325.0,
"speed_mm_s": 960.0,
"beamDiameter_um": 67.0,
"preheat_C": 23.5,
"layer_um": 0.0,
"W": 134.3,
"D": 166.1,
"balling": null,
"publishedLabel": null,
"harnessLabel": null
},
{
"rowId": "nist-amb2022-03-3.2",
"source": "nist-amb2022-03-in718",
"material": "Inconel 718",
"power_W": 245.0,
"speed_mm_s": 960.0,
"beamDiameter_um": 67.0,
"preheat_C": 23.5,
"layer_um": 0.0,
"W": 129.4,
"D": 116.9,
"balling": null,
"publishedLabel": null,
"harnessLabel": null
},
{
"rowId": "guo-316l-n01",
"source": "guo-316l-2024",
"material": "316L Stainless Steel",
"power_W": 260.0,
"speed_mm_s": 520.0,
"beamDiameter_um": 100.0,
"preheat_C": 25.0,
"layer_um": 0.0,
"W": 114.0,
"D": 180.0,
"balling": null,
"publishedLabel": null,
"harnessLabel": null
},
{
"rowId": "guo-316l-n04",
"source": "guo-316l-2024",
"material": "316L Stainless Steel",
"power_W": 260.0,
"speed_mm_s": 1470.0,
"beamDiameter_um": 100.0,
"preheat_C": 25.0,
"layer_um": 0.0,
"W": 94.0,
"D": 61.0,
"balling": null,
"publishedLabel": null,
"harnessLabel": null
},
{
"rowId": "guo-316l-n05",
"source": "guo-316l-2024",
"material": "316L Stainless Steel",
"power_W": 260.0,
"speed_mm_s": 2200.0,
"beamDiameter_um": 100.0,
"preheat_C": 25.0,
"layer_um": 0.0,
"W": 83.0,
"D": 41.0,
"balling": null,
"publishedLabel": null,
"harnessLabel": null
},
{
"rowId": "guo-316l-n06",
"source": "guo-316l-2024",
"material": "316L Stainless Steel",
"power_W": 440.0,
"speed_mm_s": 1470.0,
"beamDiameter_um": 100.0,
"preheat_C": 25.0,
"layer_um": 0.0,
"W": 98.0,
"D": 104.0,
"balling": null,
"publishedLabel": null,
"harnessLabel": null
}
]
