Repository: canerganis/metalliksa

# Metalliksa documentation map

This directory contains the maintained product and engineering documentation. The generated `graft/` tree is a source snapshot for inspection and is not the documentation authority.

## Start here

- [Project README](../README.md) — setup, commands, and the current product scope.
- [Product overview](PRODUCT_OVERVIEW.md) — product goal, user and customer hypotheses, current scope, and validation needs.
- [Research workstation](RESEARCH_WORKSTATION.md) — workspace structure, shared state, research registry, and evidence boundaries.

File: docs/LPBF_DATASET_COMPARISON_2026-10-16_solt.common-subset.json
{
 "after": {
  "generatedAt": "2026-10-16",
  "implementationHash": "13203cac19bf69db80b546c6e67ed846a0941e35ea4ad62e53a786de073c46ca"
 },
 "before": {
  "generatedAt": "2026-10-15",
  "implementationHash": "dc6f5fddfa40c38b24128284e0baf2e13990d034d17e5e0cff9095b1d03398d5"
 },
 "honesty": {
  "experimentalValidation": false,
  "statement": "Comparison against published single-track measurements; not validation; nothing fitted."
 },
 "kernels": {
  "eagar-tsai": {
   "computedRowsInSummaryScope": {
    "after": 756,
    "before": 756
   },
   "groups": {
    "all-datasets": {
     "depth": {
      "after": {
       "bias_pct": -19.7,
       "mape_pct": 35.7
      },
      "before": {
       "bias_pct": -18.0,
       "mape_pct": 34.9
      }
     },
     "n": 837,
     "width": {
      "after": {
       "bias_pct": -22.7,
       "mape_pct": 24.6
      },
      "before": {
       "bias_pct": -21.8,
       "mape_pct": 23.7
      }
     }
    },
    "hofmann-316l-2026": {
     "depth": {
      "after": {
       "bias_pct": -19.1,
       "mape_pct": 35.2
      },
      "before": {
       "bias_pct": -17.1,
       "mape_pct": 34.3
      }
     },
     "n": 676,
     "width": {
      "after": {
       "bias_pct": -26.2,
       "mape_pct": 26.4
      },
      "before": {
       "bias_pct": -25.1,
       "mape_pct": 25.4
      }
     }
    },
    "ku-leuven-316l-2021": {
     "depth": {
      "after": {
       "bias_pct": -38.5,
       "mape_pct": 39.9
      },
      "before": {
       "bias_pct": -37.8,
       "mape_pct": 39.6
      }
     },
     "n": 44,
     "width": {
      "after": {
       "bias_pct": -18.2,
       "mape_pct": 18.5
      },
      "before": {
       "bias_pct": -16.8,
       "mape_pct": 17.3
      }
     }
    },
    "ku-leuven-ti64-2021": {
     "depth": {
      "after": {
       "bias_pct": 10.8,
       "mape_pct": 25.8
      },
      "before": {
       "bias_pct": 10.8,
       "mape_pct": 25.8
      }
     },
     "n": 14,
     "width": {
      "after": {
       "bias_pct": -10.1,
       "mape_pct": 10.3
      },
      "before": {
       "bias_pct": -10.1,
       "mape_pct": 10.3
      }
     }
    },
    "lane-in625-2020": {
     "depth": {
      "after": {
       "bias_pct": -36.9,
       "mape_pct": 36.9
      },
      "before": {
       "bias_pct": -36.9,
       "mape_pct": 36.9
      }
     },
     "n": 23,
     "width": {
      "after": {
       "bias_pct": -0.4,
       "mape_pct": 10.6
      },
      "before": {
       "bias_pct": -0.4,
       "mape_pct": 10.6
      }
     }
    },
    "pooled-summary-scope": {
     "depth": {
      "after": {
       "bias_pct": -18.6,
       "mape_pct": 35.6
      },
      "before": {
       "bias_pct": -16.8,
       "mape_pct": 34.8
      }
     },
     "n": 756,
     "width": {
      "after": {
       "bias_pct": -23.9,
       "mape_pct": 25.6
      },
      "before": {
       "bias_pct": -23.0,
       "mape_pct": 24.7
      }
     }
    },
    "totis-ti64-2021": {
     "depth": {
      "after": {
       "bias_pct": -14.1,
       "mape_pct": 38.7
      },
      "before": {
       "bias_pct": -14.1,
       "mape_pct": 38.7
      }
     },
     "n": 80,
     "width": {
      "after": {
       "bias_pct": -4.6,
       "mape_pct": 18.5
      },
      "before": {
       "bias_pct": -4.6,
       "mape_pct": 18.5
      }
     }
    }
   }
  },
  "goldak": {
   "computedRowsInSummaryScope": {
    "after": 711,
    "before": 715
   },
   "groups": {
    "all-datasets": {
     "depth": {
      "after": {
       "bias_pct": -13.8,
       "mape_pct": 34.4
      },
      "before": {
       "bias_pct": -12.2,
       "mape_pct": 34.0
      }
     },
     "n": 779,
     "width": {
      "after": {
       "bias_pct": -31.9,
       "mape_pct": 33.2
      },
      "before": {
       "bias_pct": -30.8,
       "mape_pct": 32.1
      }
     }
    },
    "hofmann-316l-2026": {
     "depth": {
      "after": {
       "bias_pct": -12.5,
       "mape_pct": 33.1
      },
      "before": {
       "bias_pct": -10.6,
       "mape_pct": 32.6
      }
     },
     "n": 631,
     "width": {
      "after": {
       "bias_pct": -36.1,
       "mape_pct": 36.2
      },
      "before": {
       "bias_pct": -34.7,
       "mape_pct": 34.9
      }
     }
    },
    "ku-leuven-316l-2021": {
     "depth": {
      "after": {
       "bias_pct": -38.5,
       "mape_pct": 39.9
      },
      "before": {
       "bias_pct": -37.8,
       "mape_pct": 39.6
      }
     },
     "n": 44,
     "width": {
      "after": {
       "bias_pct": -20.0,
       "mape_pct": 20.2
      },
      "before": {
       "bias_pct": -18.5,
       "mape_pct": 18.9
      }
     }
    },
    "ku-leuven-ti64-2021": {
     "depth": {
      "after": {
       "bias_pct": 10.8,
       "mape_pct": 25.8
      },
      "before": {
       "bias_pct": 10.8,
       "mape_pct": 25.8
      }
     },
     "n": 14,
     "width": {
      "after": {
       "bias_pct": -13.0,
       "mape_pct": 13.0
      },
      "before": {
       "bias_pct": -13.0,
       "mape_pct": 13.0
      }
     }
    },
    "lane-in625-2020": {
     "depth": {
      "after": {
       "bias_pct": -48.3,
       "mape_pct": 48.3
      },
      "before": {
       "bias_pct": -48.3,
       "mape_pct": 48.3
      }
     },
     "n": 10,
     "width": {
      "after": {
       "bias_pct": -29.2,
       "mape_pct": 29.2
      },
      "before": {
       "bias_pct": -29.2,
       "mape_pct": 29.2
      }
     }
    },
    "pooled-summary-scope": {
     "depth": {
      "after": {
       "bias_pct": -12.2,
       "mape_pct": 34.0
      },
      "before": {
       "bias_pct": -10.5,
       "mape_pct": 33.6
      }
     },
     "n": 711,
     "width": {
      "after": {
       "bias_pct": -33.1,
       "mape_pct": 34.5
      },
      "before": {
       "bias_pct": -31.9,
       "mape_pct": 33.3
      }
     }
    },
    "totis-ti64-2021": {
     "depth": {
      "after": {
       "bias_pct": -10.0,
       "mape_pct": 41.1
      },
      "before": {
       "bias_pct": -10.0,
       "mape_pct": 41.1
      }
     },
     "n": 80,
     "width": {
      "after": {
       "bias_pct": -9.6,
       "mape_pct": 20.9
      },
      "before": {
       "bias_pct": -9.6,
       "mape_pct": 20.9
      }
     }
    }
   }
  },
  "rosenthal": {
   "computedRowsInSummaryScope": {
    "after": 718,
    "before": 722
   },
   "groups": {
    "all-datasets": {
     "depth": {
      "after": {
       "bias_pct": -14.6,
       "mape_pct": 34.7
      },
      "before": {
       "bias_pct": -13.1,
       "mape_pct": 34.2
      }
     },
     "n": 790,
     "width": {
      "after": {
       "bias_pct": -32.1,
       "mape_pct": 33.4
      },
      "before": {
       "bias_pct": -31.0,
       "mape_pct": 32.3
      }
     }
    },
    "hofmann-316l-2026": {
     "depth": {
      "after": {
       "bias_pct": -13.6,
       "mape_pct": 33.7
      },
      "before": {
       "bias_pct": -11.7,
       "mape_pct": 33.1
      }
     },
     "n": 638,
     "width": {
      "after": {
       "bias_pct": -36.2,
       "mape_pct": 36.3
      },
      "before": {
       "bias_pct": -34.9,
       "mape_pct": 35.1
      }
     }
    },
    "ku-leuven-316l-2021": {
     "depth": {
      "after": {
       "bias_pct": -38.5,
       "mape_pct": 39.9
      },
      "before": {
       "bias_pct": -37.8,
       "mape_pct": 39.6
      }
     },
     "n": 44,
     "width": {
      "after": {
       "bias_pct": -20.2,
       "mape_pct": 20.3
      },
      "before": {
       "bias_pct": -18.7,
       "mape_pct": 19.1
      }
     }
    },
    "ku-leuven-ti64-2021": {
     "depth": {
      "after": {
       "bias_pct": 10.8,
       "mape_pct": 25.8
      },
      "before": {
       "bias_pct": 10.8,
       "mape_pct": 25.8
      }
     },
     "n": 14,
     "width": {
      "after": {
       "bias_pct": -13.2,
       "mape_pct": 13.2
      },
      "before": {
       "bias_pct": -13.2,
       "mape_pct": 13.2
      }
     }
    },
    "lane-in625-2020": {
     "depth": {
      "after": {
       "bias_pct": -33.8,
       "mape_pct": 37.8
      },
      "before": {
       "bias_pct": -33.8,
       "mape_pct": 37.8
      }
     },
     "n": 14,
     "width": {
      "after": {
       "bias_pct": -31.2,
       "mape_pct": 31.2
      },
      "before": {
       "bias_pct": -31.2,
       "mape_pct": 31.2
      }
     }
    },
    "pooled-summary-scope": {
     "depth": {
      "after": {
       "bias_pct": -13.3,
       "mape_pct": 34.5
      },
      "before": {
       "bias_pct": -11.6,
       "mape_pct": 33.9
      }
     },
     "n": 718,
     "width": {
      "after": {
       "bias_pct": -33.2,
       "mape_pct": 34.6
      },
      "before": {
       "bias_pct": -32.1,
       "mape_pct": 33.5
      }
     }
    },
    "totis-ti64-2021": {
     "depth": {
      "after": {
       "bias_pct": -10.8,
       "mape_pct": 40.9
      },
      "before": {
       "bias_pct": -10.8,
       "mape_pct": 40.9
      }
     },
     "n": 80,
     "width": {
      "after": {
       "bias_pct": -9.6,
       "mape_pct": 20.9
      },
      "before": {
       "bias_pct": -9.6,
       "mape_pct": 20.9
      }
     }
    }
   }
  }
 },
 "rule": "per kernel, rows with extentStatus == 'computed' in BOTH records; ratio = model / measured",
 "schema": "lpbf-dataset-common-subset-1",
 "summaryScopeDatasets": [
  "cmu-ti64-mt-2026",
  "cmu-ti64-st-2026",
  "hofmann-316l-2026",
  "ku-leuven-in718-2021",
  "totis-ti64-2021"
 ]
}

File: docs/LPBF_DATASET_COMPARISON_2026-10-16_solt.json (part 1 of 50)
{
 "absorption": {
  "absorptivity_by_material": {
   "316L": 0.3,
   "Inconel 625": 0.34,
   "Ti-6Al-4V": 0.32
  },
  "flatPlateCalls": 4362,
  "flatPlateCallsByKernel": {
   "eagar-tsai": 838,
   "goldak": 838,
   "rosenthal": 838
  },
  "flatPlateCallsSensitivityRuns": 1848,
  "howPinned": "calculate_meltpool_physics(absorption_model='flat-plate'), the solver default on every machine since the 2026-10-06 tier-2 bump; sys.modules['powder_bed_raytracer'] = None is also set in the main process and in every worker so any ray-tracer import fails loudly",
  "note": "flat-plate absorptivity_IR; the GPU powder ray tracer was not used; with it the predictions change (reviewer stub: Eagar-Tsai hofmann-0001 171.0/119.6 -> 209.2/143.6 um at effective 0.65). flatPlateCalls counts the solver results that report processParameters.absorptionModel == 'flat-plate'; equal to solverCalls when every call took the flat-plate path (failed calls report none).",
  "path": "flat-plate",
  "pinned": true,
  "raytracerImportable": false,
  "raytracerModulePresent": true,
  "solverCalls": 4362
 },
 "absorptivitySensitivity": {
  "eagar-tsai": {
   "depth_mape_pct_by_value": {
    "0.30": 32.6348,
    "0.40": 28.8805,
    "0.50": 35.0609,
    "0.60": 48.9027
   },
   "n_included_by_value": {
    "0.30": 153,
    "0.40": 154,
    "0.50": 154,
    "0.60": 154
   },
   "width_mape_pct_by_value": {
    "0.30": 25.4052,
    "0.40": 17.5834,
    "0.50": 12.7342,
    "0.60": 10.5734
   }
  },
  "goldak": {
   "depth_mape_pct_by_value": {
    "0.30": 31.2089,
    "0.40": 37.5591,
    "0.50": 52.3923,
    "0.60": 68.8476
   },
   "n_included_by_value": {
    "0.30": 112,
    "0.40": 136,
    "0.50": 146,
    "0.60": 150
   },
   "width_mape_pct_by_value": {
    "0.30": 43.7,
    "0.40": 34.3377,
    "0.50": 26.5983,
    "0.60": 20.4913
   }
  },
  "label": "SENSITIVITY, not a calibrated value: conduction-regime rows (regime assigned at the repo's default absorptivity), absorptivity_IR overridden uniformly via prop_overrides; the absorptivity actually acting in a physical track is unknown.",
  "rosenthal": {
   "depth_mape_pct_by_value": {
    "0.30": 31.0383,
    "0.40": 34.7824,
    "0.50": 48.4766,
    "0.60": 63.3237
   },
   "n_included_by_value": {
    "0.30": 117,
    "0.40": 141,
    "0.50": 150,
    "0.60": 152
   },
   "width_mape_pct_by_value": {
    "0.30": 43.5706,
    "0.40": 34.6778,
    "0.50": 26.9259,
    "0.60": 20.5215
   }
  },
  "rows": 154,
  "values": [
   0.3,
   0.4,
   0.5,
   0.6
  ]
 },
 "assumptions": {
  "absorptivity": "the repo's absorptivity_IR authority (316L 0.30, Ti-6Al-4V 0.32: measured conduction-mode bare-plate values since P7b; IN625 0.34 measured, Deisenroth 2020, from the secondary table, wave 2 Lane rows only; the regime index reads the convention constants 0.42, 0.35 and 0.38), flat-plate",
  "addedDatasetTreatment": "CMU ST has no power field; all CMU rows lack beam diameter. KU Leuven IN718 (ku-leuven-in718-2021) source dimensions retain unresolved units and width operator. These rows have no numeric regime classification or kernel predictions and are excluded from MAPE/statistics; source observations remain in rows with explicit extentStatus reasons. This applies to the IN718 file only: the wave 2 KU Leuven 316L/Ti-6Al-4V units were resolved from their raw '(1)' files (see the wave 2 catalog notes); the same raw-file check was not applied to the IN718 file in this record.",
  "hatch_um": "100 (no dataset in this record has a hatch: single tracks; the hatch only enters the lack-of-fusion screen, not the width/depth/length extents)",
  "inclusionRule": "a row counts for statistics only when extentStatus == 'computed'",
  "layer_um": "t_powder 0 (bare plate) rows are passed with a nominal 30 um layer because the function requires a positive layer; width/depth/length do not depend on it (checked at 10/30/60 um)",
  "powderBedRayTracer": "calculate_meltpool_physics runs the optional GPU powder ray tracer only when absorption_model='powder-raytrace' is requested (tier-2 bump 2026-10-06); the default and this harness use the flat-plate absorptivity, so the ray tracer was not used; see `absorption`",
  "preheat_C": "20 C assumed for every dataset (no dataset in this record states a build-plate or substrate temperature in the files read)",
  "wave2": "KU Leuven rows: beam diameter unverified: 37.5 um carried from the 2026-10-05 KU Leuven IN718 record ('Paper reports 37.5 um spot'); the article (doi:10.1016/j.jmatprotec.2022.117547) could not be read (HTTP 403), so diameter vs radius and the beam-size definition are not confirmed; layer left unset (not stated in the files read; the 2026-10-05 KU Leuven IN718 record cites a 60 um powder layer from the Coen article, which could not be read here (HTTP 403), so it is not carried over to these rows; kernels ignore it); 20 C preheat assumed. Lane rows: bare plate (layer 0, passed as the nominal layer), Table 3 power, D4sigma spot as the 1/e^2 diameter, 20 C preheat assumed, IN625 properties from the solver's legacy-estimated secondary table. No kernel parameter was changed for these rows; sensitivities are reported separately."
 },
 "breakdowns": {
  "byDataset": {
   "cmu-ti64-mt-2026": {
    "eagar-tsai": {
     "all": {
      "depth": null,
      "n": 0,
      "nExcluded": 410,
      "width": null
     },
     "unclassified-missing-process-input": {
      "depth": null,
      "n": 0,
      "nExcluded": 410,
      "width": null
     }
    },
    "goldak": {
     "all": {
      "depth": null,
      "n": 0,
      "nExcluded": 410,
      "width": null
     },
     "unclassified-missing-process-input": {
      "depth": null,
      "n": 0,
      "nExcluded": 410,
      "width": null
     }
    },
    "rosenthal": {
     "all": {
      "depth": null,
      "n": 0,
      "nExcluded": 410,
      "width": null
     },
     "unclassified-missing-process-input": {
      "depth": null,
      "n": 0,
      "nExcluded": 410,
      "width": null
     }
    }
   },
   "cmu-ti64-st-2026": {
    "eagar-tsai": {
     "all": {
      "depth": null,
      "n": 0,
      "nExcluded": 216,
      "width": null
     },
     "unclassified-missing-process-input": {
      "depth": null,
      "n": 0,
      "nExcluded": 216,
      "width": null
     }
    },
    "goldak": {
     "all": {
      "depth": null,
      "n": 0,
      "nExcluded": 216,
      "width": null
     },
     "unclassified-missing-process-input": {
      "depth": null,
      "n": 0,
      "nExcluded": 216,
      "width": null
     }
    },
    "rosenthal": {
     "all": {
      "depth": null,
      "n": 0,
      "nExcluded": 216,
      "width": null
     },
     "unclassified-missing-process-input": {
      "depth": null,
      "n": 0,
      "nExcluded": 216,
      "width": null
     }
    }
   },
   "hofmann-316l-2026": {
    "eagar-tsai": {
     "all": {
      "depth": {
       "bias_pct": -19.1254,
       "mape_pct": 35.2112,
       "rmse_um": 63.923,
       "within30pct": 0.4201,
       "withinFactor2": 0.8683
      },
      "n": 676,
      "nExcluded": 1,
      "width": {
       "bias_pct": -26.2068,
       "mape_pct": 26.44,
       "rmse_um": 51.7897,
       "within30pct": 0.642,
       "withinFactor2": 0.997
      }
     },
     "balling-flagged": {
      "depth": {
       "bias_pct": -1.3188,
       "mape_pct": 37.6541,
       "rmse_um": 43.7566,
       "within30pct": 0.4815,
       "withinFactor2": 0.9213
      },
      "n": 216,
      "nExcluded": 0,
      "width": {
       "bias_pct": -25.1113,
       "mape_pct": 25.6692,
       "rmse_um": 48.9377,
       "within30pct": 0.6713,
       "withinFactor2": 0.9954
      }
     },
     "conduction": {
      "depth": {
       "bias_pct": -17.7966,
       "mape_pct": 29.1046,
       "rmse_um": 14.586,
       "within30pct": 0.5103,
       "withinFactor2": 0.9586
      },
      "n": 145,
      "nExcluded": 1,
      "width": {
       "bias_pct": -25.2757,
       "mape_pct": 25.3929,
       "rmse_um": 43.0345,
       "within30pct": 0.6759,
       "withinFactor2": 1.0
      }
     },
     "keyhole": {
      "depth": {
       "bias_pct": -31.1457,
       "mape_pct": 35.6085,
       "rmse_um": 94.5485,
       "within30pct": 0.3498,
       "withinFactor2": 0.7942
      },
      "n": 243,
      "nExcluded": 0,
      "width": {
       "bias_pct": -27.2,
       "mape_pct": 27.2401,
       "rmse_um": 57.889,
       "within30pct": 0.6132,
       "withinFactor2": 0.9959
      }
     },
     "transition": {
      "depth": {
       "bias_pct": -34.6523,
       "mape_pct": 38.84,
       "rmse_um": 44.9615,
       "within30pct": 0.2917,
       "withinFactor2": 0.7778
      },
      "n": 72,
      "nExcluded": 0,
      "width": {
       "bias_pct": -28.0164,
       "mape_pct": 28.1609,
       "rmse_um": 54.3892,
       "within30pct": 0.5833,
       "withinFactor2": 1.0
      }
     }
    },
    "goldak": {
     "all": {
      "depth": {
       "bias_pct": -12.4981,
       "mape_pct": 33.1471,
       "rmse_um": 64.9961,
       "within30pct": 0.5119,
       "withinFactor2": 0.8875
      },
      "n": 631,
      "nExcluded": 46,
      "width": {
       "bias_pct": -36.0671,
       "mape_pct": 36.2144,
       "rmse_um": 68.4449,
       "within30pct": 0.2235,
       "withinFactor2": 0.9223
      }
     },
     "balling-flagged": {
      "depth": {
       "bias_pct": 5.2203,
       "mape_pct": 36.7366,
       "rmse_um": 43.1892,
       "within30pct": 0.5377,
       "withinFactor2": 0.9292
      },
      "n": 212,
      "nExcluded": 4,
      "width": {
       "bias_pct": -35.4923,
       "mape_pct": 35.9035,
       "rmse_um": 65.1584,
       "within30pct": 0.2689,
       "withinFactor2": 0.9151
      }
     },
     "conduction": {
      "depth": {
       "bias_pct": 0.8746,
       "mape_pct": 23.8965,
       "rmse_um": 13.3116,
       "within30pct": 0.7692,
       "withinFactor2": 0.9615
      },
      "n": 104,
      "nExcluded": 42,
      "width": {
       "bias_pct": -43.9518,
       "mape_pct": 43.9518,
       "rmse_um": 72.253,
       "within30pct": 0.0673,
       "withinFactor2": 0.7596
      }
     },
     "keyhole": {
      "depth": {
       "bias_pct": -29.9221,
       "mape_pct": 34.3862,
       "rmse_um": 93.7586,
       "within30pct": 0.3704,
       "withinFactor2": 0.8272
      },
      "n": 243,
      "nExcluded": 0,
      "width": {
       "bias_pct": -32.052,
       "mape_pct": 32.0756,
       "rmse_um": 67.4286,
       "within30pct": 0.3086,
       "withinFactor2": 0.9918
      }
     },
     "transition": {
      "depth": {
       "bias_pct": -25.1793,
       "mape_pct": 31.7582,
       "rmse_um": 40.0767,
       "within30pct": 0.5417,
       "withinFactor2": 0.8611
      },
      "n": 72,
      "nExcluded": 0,
      "width": {
       "bias_pct": -39.9219,
       "mape_pct": 39.9219,
       "rmse_um": 75.2979,
       "within30pct": 0.0278,
       "withinFactor2": 0.9444
      }
     }
    },
    "rosenthal": {
     "all": {
      "depth": {
       "bias_pct": -13.5647,
       "mape_pct": 33.686,
       "rmse_um": 64.9906,
       "within30pct": 0.5047,
       "withinFactor2": 0.8809
      },
      "n": 638,
      "nExcluded": 39,
      "width": {
       "bias_pct": -36.1971,
       "mape_pct": 36.34,
       "rmse_um": 68.4873,
       "within30pct": 0.2179,
       "withinFactor2": 0.9263
      }
     },
     "balling-flagged": {
      "depth": {
       "bias_pct": 4.2252,
       "mape_pct": 37.1149,
       "rmse_um": 43.2178,
       "within30pct": 0.528,
       "withinFactor2": 0.9299
      },
      "n": 214,
      "nExcluded": 2,
      "width": {
       "bias_pct": -35.5463,
       "mape_pct": 35.9475,
       "rmse_um": 65.2573,
       "within30pct": 0.2664,
       "withinFactor2": 0.9206
      }
     },
     "conduction": {
      "depth": {
       "bias_pct": -1.3494,
       "mape_pct": 24.2196,
       "rmse_um": 13.5503,
       "within30pct": 0.789,
       "withinFactor2": 0.9633
      },
      "n": 109,
      "nExcluded": 37,
      "width": {
       "bias_pct": -43.8548,
       "mape_pct": 43.8548,
       "rmse_um": 71.4979,
       "within30pct": 0.055,
       "withinFactor2": 0.7706
      }
     },
     "keyhole": {
      "depth": {
       "bias_pct": -30.3801,
       "mape_pct": 34.8429,
       "rmse_um": 94.0627,
       "within30pct": 0.3621,
       "withinFactor2": 0.8148
      },
      "n": 243,
      "nExcluded": 0,
      "width": {
       "bias_pct": -32.2102,
       "mape_pct": 32.2323,
       "rmse_um": 67.723,
       "within30pct": 0.3045,
       "withinFactor2": 0.9918
      }
     },
     "transition": {
      "depth": {
       "bias_pct": -28.1811,
       "mape_pct": 33.9209,
       "rmse_um": 41.6734,
       "within30pct": 0.4861,
       "withinFactor2": 0.8333
      },
      "n": 72,
      "nExcluded": 0,
      "width": {
       "bias_pct": -39.9938,
       "mape_pct": 39.9938,
       "rmse_um": 75.4175,
       "within30pct": 0.0278,
       "withinFactor2": 0.9583
      }
     }
    }
   },
   "ku-leuven-316l-2021": {
    "eagar-tsai": {
     "all": {
      "depth": {
       "bias_pct": -38.4842,
       "mape_pct": 39.9429,
       "rmse_um": 245.5265,
       "within30pct": 0.25,
       "withinFactor2": 0.5682
      },
      "n": 44,
      "nExcluded": 0,
      "width": {
       "bias_pct": -18.2341,
       "mape_pct": 18.5062,
       "rmse_um": 28.6431,
       "within30pct": 0.8182,
       "withinFactor2": 1.0
      }
     },
     "keyhole": {
      "depth": {
       "bias_pct": -38.4842,
       "mape_pct": 39.9429,
       "rmse_um": 245.5265,
       "within30pct": 0.25,
       "withinFactor2": 0.5682
      },
      "n": 44,
      "nExcluded": 0,
      "width": {
       "bias_pct": -18.2341,
       "mape_pct": 18.5062,
       "rmse_um": 28.6431,
       "within30pct": 0.8182,
       "withinFactor2": 1.0
      }
     }
    },
    "goldak": {
     "all": {
      "depth": {
       "bias_pct": -38.4842,
       "mape_pct": 39.9429,
       "rmse_um": 245.5265,
       "within30pct": 0.25,
       "withinFactor2": 0.5682
      },
      "n": 44,
      "nExcluded": 0,
      "width": {
       "bias_pct": -20.0266,
       "mape_pct": 20.1772,
       "rmse_um": 30.4708,
       "within30pct": 0.8182,
       "withinFactor2": 1.0
      }
     },
     "keyhole": {
      "depth": {
       "bias_pct": -38.4842,
       "mape_pct": 39.9429,
       "rmse_um": 245.5265,
       "within30pct": 0.25,
       "withinFactor2": 0.5682
      },
      "n": 44,
      "nExcluded": 0,
      "width": {
       "bias_pct": -20.0266,
       "mape_pct": 20.1772,
       "rmse_um": 30.4708,
       "within30pct": 0.8182,
       "withinFactor2": 1.0
      }
     }
    },
    "rosenthal": {
     "all": {
      "depth": {
       "bias_pct": -38.4842,
       "mape_pct": 39.9429,
       "rmse_um": 245.5265,
       "within30pct": 0.25,
       "withinFactor2": 0.5682
      },
      "n": 44,
      "nExcluded": 0,
      "width": {
       "bias_pct": -20.1831,
       "mape_pct": 20.3267,
       "rmse_um": 30.6507,
       "within30pct": 0.8182,
       "withinFactor2": 1.0
      }
     },
     "keyhole": {
      "depth": {
       "bias_pct": -38.4842,
       "mape_pct": 39.9429,
       "rmse_um": 245.5265,
       "within30pct": 0.25,
       "withinFactor2": 0.5682
      },
      "n": 44,
      "nExcluded": 0,
      "width": {
       "bias_pct": -20.1831,
       "mape_pct": 20.3267,
       "rmse_um": 30.6507,
       "within30pct": 0.8182,
       "withinFactor2": 1.0
      }
     }
    }
   },
   "ku-leuven-in718-2021": {
    "eagar-tsai": {
     "all": {
      "depth": null,
      "n": 0,
      "nExcluded": 48,
      "width": null
     },
     "unclassified-source-dimensions-unresolved": {
      "depth": null,
      "n": 0,
      "nExcluded": 48,
      "width": null
     }
    },
    "goldak": {
     "all": {
      "depth": null,
      "n": 0,
      "nExcluded": 48,
      "width": null
     },
     "unclassified-source-dimensions-unresolved": {
      "depth": null,
      "n": 0,
      "nExcluded": 48,
      "width": null
     }
    },
    "rosenthal": {
     "all": {
      "depth": null,
      "n": 0,
      "nExcluded": 48,
      "width": null
     },
     "unclassified-source-dimensions-unresolved": {
      "depth": null,
      "n": 0,
      "nExcluded": 48,
      "width": null
     }
    }
   },
   "ku-leuven-ti64-2021": {
    "eagar-tsai": {
     "all": {
      "depth": {
       "bias_pct": 10.8457,
       "mape_pct": 25.7894,
       "rmse_um": 25.9556,
       "within30pct": 0.5714,
       "withinFactor2": 1.0
      },
      "n": 14,
      "nExcluded": 0,
      "width": {
       "bias_pct": -10.1192,
       "mape_pct": 10.2941,
       "rmse_um": 10.8773,
       "within30pct": 1.0,
       "withinFactor2": 1.0
      }
     },
     "keyhole": {
      "depth": {
       "bias_pct": 10.8457,
       "mape_pct": 25.7894,
       "rmse_um": 25.9556,
       "within30pct": 0.5714,
       "withinFactor2": 1.0
      },
      "n": 14,
      "nExcluded": 0,
      "width": {
       "bias_pct": -10.1192,
       "mape_pct": 10.2941,
       "rmse_um": 10.8773,
       "within30pct": 1.0,
       "withinFactor2": 1.0
      }
     }
    },
    "goldak": {
     "all": {
      "depth": {
       "bias_pct": 10.8457,
       "mape_pct": 25.7894,
       "rmse_um": 25.9556,
       "within30pct": 0.5714,
       "withinFactor2": 1.0
      },
      "n": 14,
      "nExcluded": 0,
      "width": {
       "bias_pct": -13.0297,
       "mape_pct": 13.0297,
       "rmse_um": 13.1282,
       "within30pct": 1.0,
       "withinFactor2": 1.0
      }
     },
     "keyhole": {
      "depth": {
       "bias_pct": 10.8457,
       "mape_pct": 25.7894,
       "rmse_um": 25.9556,
       "within30pct": 0.5714,
       "withinFactor2": 1.0
      },
      "n": 14,
      "nExcluded": 0,
      "width": {
       "bias_pct": -13.0297,
       "mape_pct": 13.0297,
       "rmse_um": 13.1282,
       "within30pct": 1.0,
       "withinFactor2": 1.0
      }
     }
    },
    "rosenthal": {
     "all": {
      "depth": {
       "bias_pct": 10.8457,
       "mape_pct": 25.7894,
       "rmse_um": 25.9556,
       "within30pct": 0.5714,
       "withinFactor2": 1.0
      },
      "n": 14,
      "nExcluded": 0,
      "width": {
       "bias_pct": -13.2091,
       "mape_pct": 13.2091,
       "rmse_um": 13.2944,
       "within30pct": 1.0,
       "withinFactor2": 1.0
      }
     },
     "keyhole": {
      "depth": {
       "bias_pct": 10.8457,
       "mape_pct": 25.7894,
       "rmse_um": 25.9556,
       "within30pct": 0.5714,
       "withinFactor2": 1.0
      },
      "n": 14,
      "nExcluded": 0,
      "width": {
       "bias_pct": -13.2091,
       "mape_pct": 13.2091,
       "rmse_um": 13.2944,
       "within30pct": 1.0,
       "withinFactor2": 1.0
      }
     }
    }
   },
   "lane-in625-2020": {
    "eagar-tsai": {
     "all": {
      "depth": {
       "bias_pct": -36.9487,
       "mape_pct": 36.9487,
       "rmse_um": 43.7367,
       "within30pct": 0.4348,
       "withinFactor2": 0.7391
      },
      "n": 23,
      "nExcluded": 0,
      "width": {
       "bias_pct": -0.3718,
       "mape_pct": 10.6174,
       "rmse_um": 18.9491,
       "within30pct": 1.0,
       "withinFactor2": 1.0
      }
     },
     "conduction": {
      "depth": {
       "bias_pct": -22.1942,
       "mape_pct": 22.1942,
       "rmse_um": 7.7194,
       "within30pct": 0.7692,
       "withinFactor2": 1.0
      },
      "n": 13,
      "nExcluded": 0,
      "width": {
       "bias_pct": 7.0211,
       "mape_pct": 8.5489,
       "rmse_um": 11.3987,
       "within30pct": 1.0,
       "withinFactor2": 1.0
      }
     },
     "keyhole": {
      "depth": {
       "bias_pct": -56.1294,
       "mape_pct": 56.1294,
       "rmse_um": 65.7434,
       "within30pct": 0.0,
       "withinFactor2": 0.4
      },
      "n": 10,
      "nExcluded": 0,
      "width": {
       "bias_pct": -9.9827,
       "mape_pct": 13.3063,
       "rmse_um": 25.6311,
       "within30pct": 1.0,
       "withinFactor2": 1.0
      }
     }
    },
    "goldak": {
     "all": {
      "depth": {
       "bias_pct": -48.3226,
       "mape_pct": 48.3226,
       "rmse_um": 60.3734,
       "within30pct": 0.0,
       "withinFactor2": 0.7
      },
      "n": 10,
      "nExcluded": 13,
      "width": {
       "bias_pct": -29.2432,
       "mape_pct": 29.2432,
       "rmse_um": 42.6912,
       "within30pct": 0.6,
       "withinFactor2": 1.0
      }
     },
     "conduction": {
      "depth": null,
      "n": 0,
      "nExcluded": 13,
      "width": null
     },
     "keyhole": {
      "depth": {
       "bias_pct": -48.3226,
       "mape_pct": 48.3226,
       "rmse_um": 60.3734,
       "within30pct": 0.0,
       "withinFactor2": 0.7
      },
      "n": 10,
      "nExcluded": 0,
      "width": {
       "bias_pct": -29.2432,
       "mape_pct": 29.2432,
       "rmse_um": 42.6912,
       "within30pct": 0.6,
       "withinFactor2": 1.0
      }
     }
    },
    "rosenthal": {
     "all": {
      "depth": {
       "bias_pct": -33.7939,
       "mape_pct": 37.8342,
       "rmse_um": 52.4757,
       "within30pct": 0.2857,
       "withinFactor2": 0.6429
      },
      "n": 14,
      "nExcluded": 9,
      "width": {
       "bias_pct": -31.1827,
       "mape_pct": 31.1827,
       "rmse_um": 46.1989,
       "within30pct": 0.4286,
       "withinFactor2": 1.0
      }
     },
     "conduction": {
      "depth": {
       "bias_pct": 7.0706,
       "mape_pct": 7.0706,
       "rmse_um": 3.2253,
       "within30pct": 1.0,
       "withinFactor2": 1.0
      },
      "n": 4,
      "nExcluded": 9,
      "width": {
       "bias_pct": -35.8556,
       "mape_pct": 35.8556,
       "rmse_um": 53.5424,
       "within30pct": 0.0,
       "withinFactor2": 1.0
      }
     },
     "keyhole": {
      "depth": {
       "bias_pct": -50.1397,
       "mape_pct": 50.1397,
       "rmse_um": 62.0565,
       "within30pct": 0.0,
       "withinFactor2": 0.5
      },
      "n": 10,
      "nExcluded": 0,
      "width": {
       "bias_pct": -29.3135,
       "mape_pct": 29.3135,
       "rmse_um": 42.911,
       "within30pct": 0.6,
       "withinFactor2": 1.0
      }
     }
    }
   },
   "totis-ti64-2021": {
    "eagar-tsai": {
     "all": {
      "depth": {
       "bias_pct": -14.1,
       "mape_pct": 38.6514,
       "rmse_um": 112.8314,
       "within30pct": 0.425,
       "withinFactor2": 0.9125
      },
      "n": 80,
      "nExcluded": 0,
      "width": {
       "bias_pct": -4.6119,
       "mape_pct": 18.4955,
       "rmse_um": 26.7561,
       "within30pct": 0.8375,
       "withinFactor2": 1.0
      }
     },
     "conduction": {
      "depth": {
       "bias_pct": 70.5785,
       "mape_pct": 104.3141,
       "rmse_um": 26.7624,
       "within30pct": 0.125,
       "withinFactor2": 0.375
      },
      "n": 8,
      "nExcluded": 0,
      "width": {
       "bias_pct": -17.3479,
       "mape_pct": 24.4042,
       "rmse_um": 18.966,
       "within30pct": 0.875,
       "withinFactor2": 1.0
      }
     },
     "keyhole": {
      "depth": {
       "bias_pct": -22.0194,
       "mape_pct": 30.5796,
       "rmse_um": 123.7119,
       "within30pct": 0.4545,
       "withinFactor2": 0.9848
      },
      "n": 66,
      "nExcluded": 0,
      "width": {
       "bias_pct": -0.6822,
       "mape_pct": 16.6556,
       "rmse_um": 26.8864,
       "within30pct": 0.8788,
       "withinFactor2": 1.0
      }
     },
     "transition": {
      "depth": {
       "bias_pct": -39.891,
       "mape_pct": 39.891,
       "rmse_um": 20.9747,
       "within30pct": 0.5,
       "withinFactor2": 0.8333
      },
      "n": 6,
      "nExcluded": 0,
      "width": {
       "bias_pct": -30.8568,
       "mape_pct": 30.8568,
       "rmse_um": 33.3755,
       "within30pct": 0.3333,
       "withinFactor2": 1.0
      }
     }
    },
    "goldak": {
     "all": {
      "depth": {
       "bias_pct": -10.0073,
       "mape_pct": 41.0579,
       "rmse_um": 112.7587,
       "within30pct": 0.425,
       "withinFactor2": 0.9125
      },
      "n": 80,
      "nExcluded": 0,
      "width": {
       "bias_pct": -9.5712,
       "mape_pct": 20.9184,
       "rmse_um": 29.2648,
       "within30pct": 0.7125,
       "withinFactor2": 0.975
      }
     },
     "conduction": {
      "depth": {
       "bias_pct": 104.0723,
       "mape_pct": 135.8119,
       "rmse_um": 26.1494,
       "within30pct": 0.125,
       "withinFactor2": 0.25
      },
      "n": 8,
      "nExcluded": 0,
      "width": {
       "bias_pct": -37.5914,
       "mape_pct": 37.5914,
       "rmse_um": 29.3044,
       "within30pct": 0.125,
       "withinFactor2": 0.875
      }
     },
     "keyhole": {
      "depth": {
       "bias_pct": -21.7558,
       "mape_pct": 30.316,
       "rmse_um": 123.6863,
       "within30pct": 0.4545,
       "withinFactor2": 1.0
      },
      "n": 66,
      "nExcluded": 0,
      "width": {
       "bias_pct": -3.4781,
       "mape_pct": 17.2323,
       "rmse_um": 27.9131,
       "within30pct": 0.8182,
       "withinFactor2": 1.0
      }
     },
     "transition": {
      "depth": {
       "bias_pct": -32.8795,
       "mape_pct": 32.8795,
       "rmse_um": 18.2723,
       "within30pct": 0.5,
       "withinFactor2": 0.8333
      },
      "n": 6,
      "nExcluded": 0,
      "width": {
       "bias_pct": -39.2348,
       "mape_pct": 39.2348,
       "rmse_um": 41.2735,
       "within30pct": 0.3333,
       "withinFactor2": 0.8333
      }
     }
    },
    "rosenthal": {
     "all": {
      "depth": {
       "bias_pct": -10.7817,
       "mape_pct": 40.8686,
       "rmse_um": 112.7842,
       "within30pct": 0.425,
       "withinFactor2": 0.9125
      },
      "n": 80,
      "nExcluded": 0,
      "width": {
       "bias_pct": -9.6305,
       "mape_pct": 20.8737,
       "rmse_um": 29.2898,
       "within30pct": 0.7125,
       "withinFactor2": 0.9875
      }
     },
     "conduction": {
      "depth": {
       "bias_pct": 98.9018,
       "mape_pct": 131.3449,
       "rmse_um": 26.4409,
       "within30pct": 0.125,
       "withinFactor2": 0.25
      },
      "n": 8,
      "nExcluded": 0,
      "width": {
       "bias_pct": -37.1506,
       "mape_pct": 37.1506,
       "rmse_um": 29.197,
       "within30pct": 0.125,
       "withinFactor2": 1.0
      }
     },
     "keyhole": {
      "depth": {
       "bias_pct": -21.8476,
       "mape_pct": 30.4078,
       "rmse_um": 123.6951,
       "within30pct": 0.4545,
       "withinFactor2": 1.0
      },
      "n": 66,
      "nExcluded": 0,
      "width": {
       "bias_pct": -3.6012,
       "mape_pct": 17.2293,
       "rmse_um": 27.9641,
       "within30pct": 0.8182,
       "withinFactor2": 1.0
      }
     },
     "transition": {
      "depth": {
       "bias_pct": -35.3016,
       "mape_pct": 35.3016,
       "rmse_um": 19.1375,
       "within30pct": 0.5,
       "withinFactor2": 0.8333
      },
      "n": 6,
      "nExcluded": 0,
      "width": {
       "bias_pct": -39.2592,
       "mape_pct": 39.2592,
       "rmse_um": 41.2309,
       "within30pct": 0.3333,
       "withinFactor2": 0.8333
      }
     }
    }
   }
  },
  "byPowderLayer_um": {
   "0": {
    "eagar-tsai": {
     "all": {
      "depth": {
       "bias_pct": -22.8291,
       "mape_pct": 30.9347,
       "rmse_um": 38.5158,
       "within30pct": 0.4115,
       "withinFactor2": 0.9809
      },
      "n": 209,
      "nExcluded": 1,
      "width": {
       "bias_pct": -28.1342,
       "mape_pct": 28.2441,
       "rmse_um": 52.3558,
       "within30pct": 0.5646,
       "withinFactor2": 0.9952
      }
     },
     "balling-flagged": {
      "depth": {
       "bias_pct": -9.7781,
       "mape_pct": 30.8616,
       "rmse_um": 27.5761,
       "within30pct": 0.4474,
       "withinFactor2": 1.0
      },
      "n": 38,
      "nExcluded": 0,
      "width": {
       "bias_pct": -30.2692,
       "mape_pct": 30.2692,
       "rmse_um": 54.9122,
       "within30pct": 0.5263,
       "withinFactor2": 1.0
      }
     },
     "conduction": {
      "depth": {
       "bias_pct": -29.8196,
       "mape_pct": 31.4907,
       "rmse_um": 12.076,
       "within30pct": 0.3718,
       "withinFactor2": 0.9744
      },
      "n": 78,
      "nExcluded": 1,
      "width": {
       "bias_pct": -26.7587,
       "mape_pct": 26.9197,
       "rmse_um": 44.0153,
       "within30pct": 0.6154,
       "withinFactor2": 1.0
      }
     },
     "keyhole": {
      "depth": {
       "bias_pct": -20.3862,
       "mape_pct": 29.5737,
       "rmse_um": 61.2939,
       "within30pct": 0.4493,
       "withinFactor2": 0.971
      },
      "n": 69,
      "nExcluded": 0,
      "width": {
       "bias_pct": -28.8456,
       "mape_pct": 28.8456,
       "rmse_um": 59.2921,
       "within30pct": 0.5217,
       "withinFactor2": 0.9855
      }
     },
     "transition": {
      "depth": {
       "bias_pct": -27.7979,
       "mape_pct": 33.1568,
       "rmse_um": 20.96,
       "within30pct": 0.375,
       "withinFactor2": 1.0
      },
      "n": 24,
      "nExcluded": 0,
      "width": {
       "bias_pct": -27.1791,
       "mape_pct": 27.6124,
       "rmse_um": 51.8915,
       "within30pct": 0.5833,
       "withinFactor2": 1.0
      }
     }
    },
    "goldak": {
     "all": {
      "depth": {
       "bias_pct": -13.7242,
       "mape_pct": 24.1017,
       "rmse_um": 40.0836,
       "within30pct": 0.7039,
       "withinFactor2": 0.9944
      },
      "n": 179,
      "nExcluded": 31,
      "width": {
       "bias_pct": -38.9722,
       "mape_pct": 38.9722,
       "rmse_um": 70.3951,
       "within30pct": 0.1508,
       "withinFactor2": 0.8547
      }
     },
     "balling-flagged": {
      "depth": {
       "bias_pct": -5.4384,
       "mape_pct": 26.5219,
       "rmse_um": 25.4114,
       "within30pct": 0.7105,
       "withinFactor2": 1.0
      },
      "n": 38,
      "nExcluded": 0,
      "width": {
       "bias_pct": -38.9202,
       "mape_pct": 38.9202,
       "rmse_um": 69.1853,
       "within30pct": 0.1842,
       "withinFactor2": 0.8947
      }
     },
     "conduction": {
      "depth": {
       "bias_pct": -11.7444,
       "mape_pct": 16.7787,
       "rmse_um": 7.9438,
       "within30pct": 0.9792,
       "withinFactor2": 1.0
      },
      "n": 48,
      "nExcluded": 31,
      "width": {
       "bias_pct": -45.9355,
       "mape_pct": 45.9355,
       "rmse_um": 73.7829,
       "within30pct": 0.0,
       "withinFactor2": 0.6458
      }
     },
     "keyhole": {
      "depth": {
       "bias_pct": -18.7646,
       "mape_pct": 27.9566,
       "rmse_um": 60.6841,
       "within30pct": 0.4783,
       "withinFactor2": 0.9855
      },
      "n": 69,
      "nExcluded": 0,
      "width": {
       "bias_pct": -33.6187,
       "mape_pct": 33.6187,
       "rmse_um": 67.7757,
       "within30pct": 0.2754,
       "withinFactor2": 0.971
      }
     },
     "transition": {
      "depth": {
       "bias_pct": -16.3123,
       "mape_pct": 23.8331,
       "rmse_um": 15.7248,
       "within30pct": 0.7917,
       "withinFactor2": 1.0
      },
      "n": 24,
      "nExcluded": 0,
      "width": {
       "bias_pct": -40.519,
       "mape_pct": 40.519,
       "rmse_um": 72.7082,
       "within30pct": 0.0417,
       "withinFactor2": 0.875
      }
     }
    },
    "rosenthal": {
     "all": {
      "depth": {
       "bias_pct": -15.0539,
       "mape_pct": 24.9796,
       "rmse_um": 39.9482,
       "within30pct": 0.6776,
       "withinFactor2": 0.9945
      },
      "n": 183,
      "nExcluded": 27,
      "width": {
       "bias_pct": -39.1434,
       "mape_pct": 39.1434,
       "rmse_um": 70.3529,
       "within30pct": 0.1421,
       "withinFactor2": 0.8579
      }
     },
     "balling-flagged": {
      "depth": {
       "bias_pct": -6.4318,
       "mape_pct": 27.5153,
       "rmse_um": 25.8873,
       "within30pct": 0.6316,
       "withinFactor2": 1.0
      },
      "n": 38,
      "nExcluded": 0,
      "width": {
       "bias_pct": -38.8654,
       "mape_pct": 38.8654,
       "rmse_um": 69.108,
       "within30pct": 0.1842,
       "withinFactor2": 0.9211
      }
     },
     "conduction": {
      "depth": {
       "bias_pct": -13.5737,
       "mape_pct": 17.7398,
       "rmse_um": 8.3481,
       "within30pct": 0.9808,
       "withinFactor2": 1.0
      },
      "n": 52,
      "nExcluded": 27,
      "width": {
       "bias_pct": -45.8505,
       "mape_pct": 45.8505,
       "rmse_um": 73.1059,
       "within30pct": 0.0,
       "withinFactor2": 0.6346
      }
     },
     "keyhole": {
      "depth": {
       "bias_pct": -19.3399,
       "mape_pct": 28.5274,
       "rmse_um": 60.8961,
       "within30pct": 0.4783,
       "withinFactor2": 0.9855
      },
      "n": 69,
      "nExcluded": 0,
      "width": {
       "bias_pct": -33.7481,
       "mape_pct": 33.7481,
       "rmse_um": 68.0182,
       "within30pct": 0.2609,
       "withinFactor2": 0.971
      }
     },
     "transition": {
      "depth": {
       "bias_pct": -19.5907,
       "mape_pct": 26.4509,
       "rmse_um": 17.1733,
       "within30pct": 0.6667,
       "withinFactor2": 1.0
      },
      "n": 24,
      "nExcluded": 0,
      "width": {
       "bias_pct": -40.5633,
       "mape_pct": 40.5633,
       "rmse_um": 72.7841,
       "within30pct": 0.0417,
       "withinFactor2": 0.9167
      }
     }
    }
   },
   "30": {
    "eagar-tsai": {
     "all": {
      "depth": {
       "bias_pct": -17.6188,
       "mape_pct": 34.7123,
       "rmse_um": 67.349,
       "within30pct": 0.4698,
       "withinFactor2": 0.8103
      },
      "n": 232,
      "nExcluded": 0,
      "width": {
       "bias_pct": -25.4763,
       "mape_pct": 26.0149,
       "rmse_um": 51.0274,
       "within30pct": 0.6638,
       "withinFactor2": 0.9957
      }
     },
     "balling-flagged": {
      "depth": {
       "bias_pct": -4.9166,
       "mape_pct": 34.2517,
       "rmse_um": 45.2047,
       "within30pct": 0.5385,
       "withinFactor2": 0.9121
      },
      "n": 91,
      "nExcluded": 0,
      "width": {
       "bias_pct": -24.0183,
       "mape_pct": 25.3426,
       "rmse_um": 51.4559,
       "within30pct": 0.6484,
       "withinFactor2": 0.989
      }
     },
     "conduction": {
      "depth": {
       "bias_pct": 1.3792,
       "mape_pct": 25.3166,
       "rmse_um": 11.8275,
       "within30pct": 0.75,
       "withinFactor2": 0.9375
      },
      "n": 48,
      "nExcluded": 0,
      "width": {
       "bias_pct": -24.2859,
       "mape_pct": 24.3783,
       "rmse_um": 42.5194,
       "within30pct": 0.6875,
       "withinFactor2": 1.0
      }
     },
     "keyhole": {
      "depth": {
       "bias_pct": -39.6524,
       "mape_pct": 39.697,
       "rmse_um": 104.8202,
       "within30pct": 0.2429,
       "withinFactor2": 0.6429
      },
      "n": 70,
      "nExcluded": 0,
      "width": {
       "bias_pct": -27.4858,
       "mape_pct": 27.4858,
       "rmse_um": 53.8932,
       "within30pct": 0.6571,
       "withinFactor2": 1.0
      }
     },
     "transition": {
      "depth": {
       "bias_pct": -40.4644,
       "mape_pct": 40.9718,
       "rmse_um": 62.7449,
       "within30pct": 0.3043,
       "withinFactor2": 0.6522
      },
      "n": 23,
      "nExcluded": 0,
      "width": {
       "bias_pct": -27.6138,
       "mape_pct": 27.6138,
       "rmse_um": 56.3551,
       "within30pct": 0.6957,
       "withinFactor2": 1.0
      }
     }
    },
    "goldak": {
     "all": {
      "depth": {
       "bias_pct": -11.404,
       "mape_pct": 34.8748,
       "rmse_um": 68.3577,
       "within30pct": 0.4562,
       "withinFactor2": 0.8387
      },
      "n": 217,
      "nExcluded": 15,
      "width": {
       "bias_pct": -36.6528,
       "mape_pct": 37.0545,
       "rmse_um": 69.3319,
       "within30pct": 0.1982,
       "withinFactor2": 0.9078
      }
     },
     "balling-flagged": {
      "depth": {
       "bias_pct": 2.514,
       "mape_pct": 33.2755,
       "rmse_um": 45.0736,
       "within30pct": 0.5517,
       "withinFactor2": 0.931
      },
      "n": 87,
      "nExcluded": 4,
      "width": {
       "bias_pct": -36.1181,
       "mape_pct": 37.1202,
       "rmse_um": 70.1178,
       "within30pct": 0.2184,
       "withinFactor2": 0.8621
      }
     },
     "conduction": {
      "depth": {
       "bias_pct": 19.8573,
       "mape_pct": 32.4226,
       "rmse_um": 12.9825,
       "within30pct": 0.5676,
       "withinFactor2": 0.9189
      },
      "n": 37,
      "nExcluded": 11,
      "width": {
       "bias_pct": -43.6445,
       "mape_pct": 43.6445,
       "rmse_um": 71.6661,
       "within30pct": 0.0811,
       "withinFactor2": 0.7838
      }
     },
     "keyhole": {
      "depth": {
       "bias_pct": -38.4417,
       "mape_pct": 38.4863,
       "rmse_um": 103.8771,
       "within30pct": 0.2714,
       "withinFactor2": 0.7
      },
      "n": 70,
      "nExcluded": 0,
      "width": {
       "bias_pct": -32.7297,
       "mape_pct": 32.7297,
       "rmse_um": 63.9488,
       "within30pct": 0.3,
       "withinFactor2": 1.0
      }
     },
     "transition": {
      "depth": {
       "bias_pct": -32.0517,
       "mape_pct": 33.8775,
       "rmse_um": 57.3596,
       "within30pct": 0.4783,
       "withinFactor2": 0.7826
      },
      "n": 23,
      "nExcluded": 0,
      "width": {
       "bias_pct": -39.3674,
       "mape_pct": 39.3674,
       "rmse_um": 77.7589,
       "within30pct": 0.0,
       "withinFactor2": 1.0
      }
     }
    },
    "rosenthal": {
     "all": {
      "depth": {
       "bias_pct": -11.944,
       "mape_pct": 35.5306,
       "rmse_um": 68.3157,
       "within30pct": 0.4591,
       "withinFactor2": 0.8318
      },
      "n": 220,
      "nExcluded": 12,
      "width": {
       "bias_pct": -36.7224,
       "mape_pct": 37.1126,
       "rmse_um": 69.2766,
       "within30pct": 0.1955,
       "withinFactor2": 0.9182
      }
     },
     "balling-flagged": {
      "depth": {
       "bias_pct": 2.1457,
       "mape_pct": 33.993,
       "rmse_um": 44.8676,
       "within30pct": 0.5506,
       "withinFactor2": 0.9326
      },
      "n": 89,
      "nExcluded": 2,
      "width": {
       "bias_pct": -36.27,
       "mape_pct": 37.2347,
       "rmse_um": 70.3371,
       "within30pct": 0.2135,
       "withinFactor2": 0.8652
      }
     },
     "conduction": {
      "depth": {
       "bias_pct": 18.5489,
       "mape_pct": 32.4487,
       "rmse_um": 12.9851,
       "within30pct": 0.6053,
       "withinFactor2": 0.9211
      },
      "n": 38,
      "nExcluded": 10,
      "width": {
       "bias_pct": -43.2435,
       "mape_pct": 43.2435,
       "rmse_um": 70.3038,
       "within30pct": 0.0789,
       "withinFactor2": 0.8421
      }
     },
     "keyhole": {
      "depth": {
       "bias_pct": -38.888,
       "mape_pct": 38.9326,
       "rmse_um": 104.2378,
       "within30pct": 0.2571,
       "withinFactor2": 0.6857
      },
      "n": 70,
      "nExcluded": 0,
      "width": {
       "bias_pct": -32.8684,
       "mape_pct": 32.8684,
       "rmse_um": 64.1752,
       "within30pct": 0.3,
       "withinFactor2": 1.0
      }
     },
     "transition": {
      "depth": {
       "bias_pct": -34.841,
       "mape_pct": 36.2185,
       "rmse_um": 59.193,
       "within30pct": 0.4783,
       "withinFactor2": 0.7391
      },
      "n": 23,
      "nExcluded": 0,
      "width": {
       "bias_pct": -39.4284,
       "mape_pct": 39.4284,
       "rmse_um": 77.8551,
       "within30pct": 0.0,
       "withinFactor2": 1.0
      }
     }
    }
   },
   "60": {
    "eagar-tsai": {
     "all": {
      "depth": {
       "bias_pct": -17.3187,
       "mape_pct": 39.5072,
       "rmse_um": 77.1809,
       "within30pct": 0.3787,
       "withinFactor2": 0.8255
      },
      "n": 235,
      "nExcluded": 0,
      "width": {
       "bias_pct": -25.2137,
       "mape_pct": 25.2552,
       "rmse_um": 52.0299,
       "within30pct": 0.6894,
       "withinFactor2": 1.0
      }
     },
     "balling-flagged": {
      "depth": {
       "bias_pct": 6.1392,
       "mape_pct": 44.1797,
       "rmse_um": 47.7915,
       "within30pct": 0.4368,
       "withinFactor2": 0.8966
      },
      "n": 87,
      "nExcluded": 0,
      "width": {
       "bias_pct": -24.0017,
