Repository: canerganis/metalliksa

# Metalliksa documentation map

This directory contains the maintained product and engineering documentation. The generated `graft/` tree is a source snapshot for inspection and is not the documentation authority.

## Start here

- [Project README](../README.md) — setup, commands, and the current product scope.
- [Product overview](PRODUCT_OVERVIEW.md) — product goal, user and customer hypotheses, current scope, and validation needs.
- [Research workstation](RESEARCH_WORKSTATION.md) — workspace structure, shared state, research registry, and evidence boundaries.

File: docs/LPBF_IMPLEMENTATION_BUMP_2026-10-16_sol-t.moves.json
{
 "schema": "sol-t-moved-values-compare-1",
 "scope": "Synthetic software outputs; a moved-value record, not an invariance or accuracy claim",
 "before": {
  "revision": "d2f8e5d194456cb4133162b2a3f96238ba636bd2",
  "implementationHash": "dc6f5fddfa40c38b24128284e0baf2e13990d034d17e5e0cff9095b1d03398d5"
 },
 "after": {
  "revision": "b5ee77d2792e36875ab3d34879816891cdadb5ab",
  "implementationHash": "13203cac19bf69db80b546c6e67ed846a0941e35ea4ad62e53a786de073c46ca"
 },
 "cases": 735,
 "endpoints": {
  "before": {
   "ti6al4v": {
    "solidus_K": 1877.15,
    "liquidus_K": 1933.15,
    "conduction20C": [
     16.44854,
     645.74021,
     4430.0,
     "kernel-ledger-kirchhoff"
    ]
   },
   "in718": {
    "solidus_K": 1533.15,
    "liquidus_K": 1609.15,
    "conduction20C": [
     29.6,
     720.0,
     8190.0,
     "melting-point"
    ]
   },
   "ss316l": {
    "solidus_K": 1648.15,
    "liquidus_K": 1673.15,
    "conduction20C": [
     28.5,
     830.0,
     7990.0,
     "melting-point"
    ]
   },
   "alsi10mg": {
    "solidus_K": 830.15,
    "liquidus_K": 868.15,
    "conduction20C": [
     152.52434782608697,
     1020.0826086956522,
     2696.0,
     "kernel-ledger-kirchhoff"
    ]
   },
   "in625": {
    "solidus_K": 1563.15,
    "liquidus_K": 1623.15,
    "conduction20C": [
     28.78,
     719.92,
     8440.0,
     "melting-point"
    ]
   }
  },
  "after": {
   "ti6al4v": {
    "solidus_K": 1877.15,
    "liquidus_K": 1933.15,
    "conduction20C": [
     16.44854,
     645.74021,
     4430.0,
     "kernel-ledger-kirchhoff"
    ]
   },
   "in718": {
    "solidus_K": 1533.15,
    "liquidus_K": 1609.15,
    "conduction20C": [
     29.6,
     720.0,
     8190.0,
     "melting-point"
    ]
   },
   "ss316l": {
    "solidus_K": 1658.15,
    "liquidus_K": 1723.15,
    "conduction20C": [
     28.5,
     830.0,
     7990.0,
     "melting-point"
    ]
   },
   "alsi10mg": {
    "solidus_K": 840.15,
    "liquidus_K": 872.15,
    "conduction20C": [
     152.63126079447323,
     1020.8488773747841,
     2696.0,
     "kernel-ledger-kirchhoff"
    ]
   },
   "in625": {
    "solidus_K": 1563.15,
    "liquidus_K": 1623.15,
    "conduction20C": [
     28.78,
     719.92,
     8440.0,
     "melting-point"
    ]
   }
  }
 },
 "alloys": {
  "alsi10mg": {
   "cases": 147,
   "casesWithAnyChange": 147,
   "changedLeavesByBlock": {
    "defectDiagnostics": 877,
    "meltPoolGeometry": 1201,
    "processParameters": 1176,
    "processWindowMap": 21168
   },
   "regimeChanges": [],
   "extentStatusChanges": [],
   "verdictChanges": [],
   "width_um": {
    "min": {
     "case": "alsi10mg/rosenthal/540/300",
     "before": 403.9,
     "after": 401.3,
     "delta": -2.6
    },
    "max": {
     "case": "alsi10mg/goldak/80/2400",
     "before": 44.0,
     "after": 44.0,
     "delta": 0.0
    },
    "changedCases": 144
   },
   "depth_um": {
    "min": {
     "case": "alsi10mg/eagar-tsai/540/300",
     "before": 203.1,
     "after": 201.8,
     "delta": -1.3
    },
    "max": {
     "case": "alsi10mg/eagar-tsai/80/2400",
     "before": 19.2,
     "after": 19.0,
     "delta": -0.2
    },
    "changedCases": 147
   }
  },
  "in625": {
   "cases": 147,
   "casesWithAnyChange": 147,
   "changedLeavesByBlock": {
    "meltPoolGeometry": 147,
    "processParameters": 147,
    "processWindowMap": 147
   },
   "regimeChanges": [],
   "extentStatusChanges": [],
   "verdictChanges": [],
   "width_um": {
    "min": {
     "case": "in625/eagar-tsai/150/1200",
     "before": 87.9,
     "after": 87.9,
     "delta": 0.0
    },
    "max": {
     "case": "in625/eagar-tsai/150/1200",
     "before": 87.9,
     "after": 87.9,
     "delta": 0.0
    },
    "changedCases": 0
   },
   "depth_um": {
    "min": {
     "case": "in625/eagar-tsai/150/1200",
     "before": 28.9,
     "after": 28.9,
     "delta": 0.0
    },
    "max": {
     "case": "in625/eagar-tsai/150/1200",
     "before": 28.9,
     "after": 28.9,
     "delta": 0.0
    },
    "changedCases": 0
   }
  },
  "in718": {
   "cases": 147,
   "casesWithAnyChange": 147,
   "changedLeavesByBlock": {
    "meltPoolGeometry": 147,
    "processParameters": 147,
    "processWindowMap": 147
   },
   "regimeChanges": [],
   "extentStatusChanges": [],
   "verdictChanges": [],
   "width_um": {
    "min": {
     "case": "in718/eagar-tsai/150/1200",
     "before": 87.0,
     "after": 87.0,
     "delta": 0.0
    },
    "max": {
     "case": "in718/eagar-tsai/150/1200",
     "before": 87.0,
     "after": 87.0,
     "delta": 0.0
    },
    "changedCases": 0
   },
   "depth_um": {
    "min": {
     "case": "in718/eagar-tsai/150/1200",
     "before": 28.3,
     "after": 28.3,
     "delta": 0.0
    },
    "max": {
     "case": "in718/eagar-tsai/150/1200",
     "before": 28.3,
     "after": 28.3,
     "delta": 0.0
    },
    "changedCases": 0
   }
  },
  "ss316l": {
   "cases": 147,
   "casesWithAnyChange": 147,
   "changedLeavesByBlock": {
    "defectDiagnostics": 1165,
    "meltPoolGeometry": 1478,
    "processParameters": 441,
    "processWindowMap": 19118,
    "verdict": 3
   },
   "regimeChanges": [
    {
     "case": "ss316l/eagar-tsai/220/1600",
     "before": "Transition Mode",
     "after": "Conduction Mode (Stable)"
    },
    {
     "case": "ss316l/eagar-tsai/220/900",
     "before": "Keyhole Mode (melt-pool D/W > 0.5 screening onset)",
     "after": "Transition Mode"
    },
    {
     "case": "ss316l/goldak/220/1600",
     "before": "Transition Mode",
     "after": "Conduction Mode (Stable)"
    },
    {
     "case": "ss316l/goldak/220/900",
     "before": "Keyhole Mode (melt-pool D/W > 0.5 screening onset)",
     "after": "Transition Mode"
    },
    {
     "case": "ss316l/rosenthal/220/1600",
     "before": "Transition Mode",
     "after": "Conduction Mode (Stable)"
    },
    {
     "case": "ss316l/rosenthal/220/900",
     "before": "Keyhole Mode (melt-pool D/W > 0.5 screening onset)",
     "after": "Transition Mode"
    }
   ],
   "extentStatusChanges": [
    {
     "case": "ss316l/rosenthal/80/900",
     "before": "computed",
     "after": "width-floor-applied"
    }
   ],
   "verdictChanges": [
    {
     "case": "ss316l/goldak/460/1200",
     "before": "risky",
     "after": "do-not-print"
    },
    {
     "case": "ss316l/rosenthal/460/1200",
     "before": "risky",
     "after": "do-not-print"
    },
    {
     "case": "ss316l/rosenthal/80/900",
     "before": "do-not-print",
     "after": "inconclusive"
    }
   ],
   "width_um": {
    "min": {
     "case": "ss316l/goldak/540/300",
     "before": 233.8,
     "after": 229.2,
     "delta": -4.6
    },
    "max": {
     "case": "ss316l/goldak/150/2000",
     "before": 44.0,
     "after": 44.0,
     "delta": 0.0
    },
    "changedCases": 138
   },
   "depth_um": {
    "min": {
     "case": "ss316l/eagar-tsai/150/300",
     "before": 60.8,
     "after": 54.9,
     "delta": -5.9
    },
    "max": {
     "case": "ss316l/eagar-tsai/220/300",
     "before": 147.2,
     "after": 147.2,
     "delta": 0.0
    },
    "changedCases": 96
   }
  },
  "ti6al4v": {
   "cases": 147,
   "casesWithAnyChange": 147,
   "changedLeavesByBlock": {
    "meltPoolGeometry": 147,
    "processParameters": 147,
    "processWindowMap": 147
   },
   "regimeChanges": [],
   "extentStatusChanges": [],
   "verdictChanges": [],
   "width_um": {
    "min": {
     "case": "ti6al4v/eagar-tsai/150/1200",
     "before": 100.5,
     "after": 100.5,
     "delta": 0.0
    },
    "max": {
     "case": "ti6al4v/eagar-tsai/150/1200",
     "before": 100.5,
     "after": 100.5,
     "delta": 0.0
    },
    "changedCases": 0
   },
   "depth_um": {
    "min": {
     "case": "ti6al4v/eagar-tsai/150/1200",
     "before": 38.8,
     "after": 38.8,
     "delta": 0.0
    },
    "max": {
     "case": "ti6al4v/eagar-tsai/150/1200",
     "before": 38.8,
     "after": 38.8,
     "delta": 0.0
    },
    "changedCases": 0
   }
  }
 }
}
