Repository: canerganis/Metalliksa

<div align="center">

# Metalliksa

**An open research workstation for LPBF melt-pool and process-window screening, built so every result carries its evidence and limits.**

*Why it is different: it is designed so that each result shows its source, its evidence level and its limits.*
</div>
> **Project status: under active development (pre-1.0).** Interfaces, data formats and results can change. See [STATUS.md](STATUS.md) for the current state and [docs/GOOD_FIRST_ISSUES.md](docs/GOOD_FIRST_ISSUES.md) to help.

File: python/databases/mc_ti_v203_repaired.tdb (part 1 of 2)
$ ---------------------------------------------------------------------------
$ SYNTACTICALLY REPAIRED COPY - generated by python/tools/tdb_repair.py
$ Origin: MatCalc special databases, https://www.matcalc.at/index.php/databases/special-databases
$ Source file: mc_ti_v203.tdb (sha256 7bec5404071fa3cbdaf340bdb431af98f5a00a6d5526b84ff31834b5ff5841cb)
$ Original is MatCalc open database, (c) Erwin Povoden-Karadeniz / TU Wien,
$ made available under the Open Database License 1.0
$ (http://opendatacommons.org/licenses/odbl/1.0/); contents under the Database
$ Contents License 1.0 (http://opendatacommons.org/licenses/dbcl/1.0/).
$ This copy is an altered (derivative) database: ODbL share-alike applies.
$ Alterations (syntax only, listed in the repair report; no G/L/TC/BMAGN
$ parameter value was changed): MatCalc-only directives and extra parameter
$ types commented out with the prefix "$ [tdb_repair]", semicolon/comma and
$ temperature-limit typos fixed, missing '!' inserted, bibliography text
$ commented out; ambiguous stray tokens only if the report lists them.
$ ---------------------------------------------------------------------------
$**************************************************************************
$
$ mc_ti_v2.03.tdb

$ ENGINEERED BY ERWIN POVODEN-KARADENIZ, TU Wien & MatCalc Engineering GmbH

$
$************************RELEASE VERSION*********************************** 


$ MatCalc thermodynamic database for titanium alloys, 
$ Ti-aluminides and TiAl-based complex concentrated alloys.
$
$ Vesion 2.00 created 2019-02-28
$ Release of Version 2.03 January 2025 by MatCalc Engineering GmbH.
$
$ This database contains edited and 
$ newly assessed thermodynamic data for Ti-alloys.
$ Thermodynamic parameters have been assessed at TU Wien 
$ by Povoden-Karadeniz Erwin. 
$
$ 2019-02-28_re-edit ordered B2 Al-Ti according to Wit and re-assess Ti-Al-V (E. Povoden-Karadeniz)
$ 2019-09-24_re-assess Ti-Al-V, Ti-Al-Mo-Nb, Ti-Al-Nb-V (E. Povoden-Karadeniz)
$ 2019-09-26_re-assess Ti-Al-V - alpha-beta transus, ordered B2 (E. Povoden-Karadeniz)
$ January 2025 - reassess Ti-Aluminides TNM and transus T in Ti6Al4V (E. Povoden-Karadeniz)
$ January 2025 - include Omega phase (E. Povoden-Karadeniz)
$
$ ##########################################################################
$
$ use with MatCalc version 6.00 or higher
$
$ ##########################################################################
$ 
$ Copyright holder and editor: Erwin Povoden-Karadeniz 
$ (erwin.povoden-karadeniz@tuwien.ac.at)
$
$ This database mc_ti_v2.03.tdb is made available under the 
$ Open Database License: http://opendatacommons.org/licenses/odbl/1.0/. 
$ Any rights in individual contents of the database are licensed under the 
$ Database Contents License: http://opendatacommons.org/licenses/dbcl/1.0/. 
$
$ ###########################################################################


$ The following assessments are incorporated in this database:
$
$ ... see list of publications in the reference section 
$ at the end of this file ...


$ The following elements are included in this database:
$
$ Ti, Al, B, Cr, Mo, Nb, V

$ This database has been optimised for Ti-base alloys 
$ inside the following limits:
$ Temperature: 773 K - 2000 K
$ For kinetic simulations at low temperature, the low temperature limits 
$ of Gibbs energies were reduced from 298.15 K as given by Ref 0 to 273.00 K. 
$ Alloy composition (wt.%): Al<30  B<1  Cr<2  Mo<3  Nb<10  V<5      
$ Optimised phase descriptions: Liquid, bcc_a2, fcc_A1, hcp_A3, 
$ BCC_B2, TIAL, TI3AL
$ Assessed subsystems are: Ti-Al-B, Ti-Al-Cr, Ti-Al-Mo (in parts), Ti-Al-Nb, 
$ Ti-Al-V, Ti-Cr-V, Ti-Mo-Nb (in parts), Ti-Nb-V.
$ All other extensions are ideal.

$ The following phases are included in this database:
$ They are listed in the order of their appearance in 
$ part D) Thermodynamic model parameters for phases 
$ For their documentation see part D). 
$ Documentation and priority rankings suggested by the editor are visible 
$ after reading the database and marking the phase of interest.
$   
$ LIQUID
$ 
$ BCC_A2 
$ HCP_A3 
$ FCC_A1 

$ BETA_RHOMBO_B 
$ 
$ Metastable
$ OMEGA

$ Intermetallic Ti-X phases
$ BCC_B2  AL2NB  AL3NB  ALNB2  ALNB3  
$ AL2TI  AL3TI_H  AL3TI_L  AL5TI2  AL5TI3  TIAL  TI3AL
$
$ Intermetallic phases of low priority
$ V5AL8
$   
$ Borides
$ CRB  CR2B  CR5B3  M2B
$ MOB  MOB2  NBB  NB3B2  NB5B6  TIB  TIB2  TI3B4
$
$***************************************************************************
$
$ A) Definition of elements
$ From A. T. Dinsdale, SGTE data for pure elements (REF 0)
$
$***************************************************************************
$
$Element     Standard state   mass [g/mol]    enthalpy_298    entropy_298
ELEMENT VA   VACUUM            0.0                0.00            0.00      !
ELEMENT AL   FCC_A1           26.98154         4540.0            28.30      !
ELEMENT  B   BETA_RHOMBO_B    10.811           1222.0             5.90      !
ELEMENT CR   BCC_A2           51.996           4050.0            23.5429    !
ELEMENT MO   BCC_A2           95.94            4589.0            28.56      !
ELEMENT NB   BCC_A2           92.9064          5220.0            36.27      !
ELEMENT TI   HCP_A3           47.88            4824.0            30.72      !
ELEMENT  V   BCC_A2           50.9415          4507.0            30.89      !
$
$***************************************************************************
$
$ B) MatCalc specific commands
$
$***************************************************************************
$
$ Defines Ti as reference element
$ [tdb_repair] unsupported directive: REFERENCE_ELEMENT TI
$ [tdb_repair] (terminator removed)

$
$ MatCalc syntax (5.23.1036) for split model of ordering
$ [tdb_repair] unsupported directive: ATTACH_CONTRIBUTION BCC_B2  BCC_A2 ORDER_DISORDER
$ [tdb_repair] (terminator removed)

$
$ ##############################################################
$           Enthalpies of vacancy formation - BCC_A2
$ ##############################################################
$
$ default is Ti
$ [tdb_repair] MatCalc-only parameter HMVA: PARAMETER HMVA(BCC_A2,*;0)
$ [tdb_repair] MatCalc-only parameter HMVA:  273.00 +130000; 6000.00  N
$ [tdb_repair] MatCalc-only parameter HMVA: REF:pov13
$ [tdb_repair] (terminator removed)


$ [tdb_repair] MatCalc-only parameter HMVA: PARAMETER HMVA(BCC_A2,CR:*;0)
$ [tdb_repair] MatCalc-only parameter HMVA:  273.00 +203000; 6000.00  N
$ [tdb_repair] MatCalc-only parameter HMVA: REF:pov10
$ [tdb_repair] (terminator removed)

$ [tdb_repair] MatCalc-only parameter HMVA: PARAMETER HMVA(BCC_A2,MO:*;0)
$ [tdb_repair] MatCalc-only parameter HMVA:  273.00 +286000; 6000.00  N
$ [tdb_repair] MatCalc-only parameter HMVA: REF:pov10
$ [tdb_repair] (terminator removed)

$ [tdb_repair] MatCalc-only parameter HMVA: PARAMETER HMVA(BCC_A2,NB:*;0)
$ [tdb_repair] MatCalc-only parameter HMVA:  273.00 +290000; 6000.00  N
$ [tdb_repair] MatCalc-only parameter HMVA: REF:pov10
$ [tdb_repair] (terminator removed)

$ [tdb_repair] MatCalc-only parameter HMVA: PARAMETER HMVA(BCC_A2,V:*;0)
$ [tdb_repair] MatCalc-only parameter HMVA:  273.00 +204000; 6000.00  N
$ [tdb_repair] MatCalc-only parameter HMVA: REF:pov10
$ [tdb_repair] (terminator removed)

$
$ ##############################################################
$           Enthalpies of vacancy formation - HCP_A3
$ ##############################################################
$
$ default is Ti
$ [tdb_repair] MatCalc-only parameter HMVA: PARAMETER HMVA(HCP_A3,*;0)
$ [tdb_repair] MatCalc-only parameter HMVA:  273.00 +130000; 6000.00  N
$ [tdb_repair] MatCalc-only parameter HMVA: REF:pov13
$ [tdb_repair] (terminator removed)


$ [tdb_repair] MatCalc-only parameter HMVA: PARAMETER HMVA(HCP_A3,TI:*;0)
$ [tdb_repair] MatCalc-only parameter HMVA:  273.00 +130000; 6000.00  N
$ [tdb_repair] MatCalc-only parameter HMVA: REF:pov13
$ [tdb_repair] (terminator removed)


$***************************************************************************
$
$ C) Gibbs energy functions
$
$***************************************************************************
$
$ ###########################################################
$             SER (Standard elements references)
$ ###########################################################
$
FUNCTION GHSERAL
 273.00 -7976.15+137.093038*T-24.3671976*T*LN(T)
 -1.884662E-3*T**2-0.877664E-6*T**3+74092*T**(-1); 700.00  Y
 -11276.24+223.048446*T-38.5844296*T*LN(T)
 +18.531982E-3*T**2-5.764227E-6*T**3+74092*T**(-1); 933.47  Y
 -11278.378+188.684153*T-31.748192*T*LN(T)-1.231E+28*T**(-9); 2900.00  N REF:0!
FUNCTION GHSERBB
 273.00 -7735.284+107.111864*T-15.6641*T*LN(T)
 -0.006864515*T**2+6.18878E-07*T**3+370843*T**(-1); 1100.00  Y
 -16649.474+184.801744*T-26.6047*T*LN(T)-7.9809E-04*T**2
 -2.556E-08*T**3+1748270*T**(-1); 2348.00  Y
 -36667.582+231.336244*T-31.5957527*T*LN(T)-0.00159488*T**2
 +1.34719E-07*T**3+11205883*T**(-1); 3000.00  Y
 -21530.653+222.396264*T-31.4*T*LN(T); 6000.00  N REF:0!
FUNCTION GHSERCR
 273.00 -8856.94+157.48*T-26.908*T*LN(T)
 +0.00189435*T**2-1.47721E-6*T**3+139250*T**(-1); 2180.00  Y
 -34869.344+344.18*T-50*T*LN(T)-2.88526E+32*T**(-9); 6000.00  N REF:0!
FUNCTION GHSERMO
 273.00 -7746.302+131.9197*T-23.56414*T*LN(T)
 -0.003443396*T**2+5.662834E-7*T**3-1.309265E-10*T**4
 +65812.39*T**(-1); 2896.00  Y
 -30556.41+283.559746*T-42.63829*T*LN(T)-4.849315E+33*T**(-9); 5000.00  N REF:0!
FUNCTION GHSERNB
 273.00 -8519.353+142.045475*T-26.4711*T*LN(T)
 +0.203475E-3*T**2-0.35011E-6*T**3+93399*T**(-1); 2750.00  Y
 -37669.3+271.720843*T-41.77*T*LN(T)+1.52824E+32*T**(-9); 6000.00  N REF:0!
FUNCTION GHSERTI
 273.00 -8059.921+133.615208*T-23.9933*T*LN(T)
 -4.777975E-3*T**2+1.06716E-07*T**3+72636*T**(-1); 900.00  Y
 -7811.815+132.988068*T-23.9887*T*LN(T)
 -4.2033E-3*T**2-9.0876E-08*T**3+42680*T**(-1); 1155.00  Y
 +908.837+66.976538*T-14.9466*T*LN(T)
 -8.1465E-3*T**2+2.02715E-07*T**3-1477660*T**(-1); 1941.00  Y
 -124526.786+638.806871*T-87.2182461*T*LN(T)
 +8.204849E-3*T**2-3.04747E-07*T**3+36699805*T**(-1); 4000.00  N REF:0!
FUNCTION GHSERVV
 273.00 -7930.43+133.346053*T-24.134*T*LN(T)
 -3.098E-3*T**2+1.2175E-07*T**3+69460*T**(-1); 790.00  Y
 -7967.842+143.291093*T-25.9*T*LN(T)+0.0625E-3*T**2
 -0.68E-6*T**3; 2183.00  Y
 -41689.864+321.140783*T-47.43*T*LN(T)+6.44389E+31*T**(-9); 4000.00  N REF:0!
$
$ ###########################################################
$           Gibbs energy functions other than SER
$ ###########################################################
$
$ bcc
FUNCTION GALBCC
 273.00 +10083-4.813*T+GHSERAL#; 6000.00  N REF:0!
FUNCTION GBBCC
 273.00 +35778.716+94.894864*T-15.6641*T*LN(T)-0.006864515*T**2
 +6.18878E-7*T**3+370843*T**(-1); 1100  Y
 +26864.526+172.584744*T-26.6047*T*LN(T)-7.9809E-4*T**2
 -2.556E-8*T**3+1748270*T**(-1); 2348  Y
 -6846.418+219.119244*T-31.5957527*T*LN(T)-0.00159488*T**2
 +1.34719E-7*T**(-3)+11205883*T**(-1); 3000  N REF:0!
FUNCTION GTIBCC
 273.00 +6787.856+1.098972*T-1.5835*T*LN(T)
 +4.11413E-3*T**2-0.385519E-6*T**3-65428*T**(-1)+GHSERTI#; 900.00  Y
 +6539.750+1.726111*T-1.5881*T*LN(T)
 +3.539455E-3*T**2-0.187927E-6*T**3-35472*T**(-1)+GHSERTI#; 1155.00  Y
 +5758.548+38.389841*T-7.4305*T*LN(T)
 +9.363570E-3*T**2-1.048055E-6*T**3-525090*T**(-1)+GHSERTI#; 1941.00  Y
 +151010.046-821.233343*T+106.3083366*T*LN(T)
 -30.213169E-3*T**2+1.533611E-6*T**3-35299304*T**(-1)+GHSERTI#; 4000.00  N REF:0!
$ fcc
FUNCTION GCRFCC
 273.00 +7284+0.163*T+GHSERCR#; 6000.00  N REF:0!
FUNCTION GMOFCC
 273.00 +15200+0.63*T+GHSERMO#; 6000.00  N REF:63!
FUNCTION GNBFCC 
 273.00 +4980.647+143.745475*T-26.4711*T*LN(T)
   +2.03475E-04*T**2-3.50119E-07*T**3+93399*T**(-1); 2750.00  Y
   -24169.3+273.420843*T-41.77*T*LN(T)+1.52824E+32*T**(-9); 6000.00   N REF:0!
FUNCTION GTIFCC
 273.00 +6000-0.1*T+GHSERTI#; 6000.00  N REF:0!
$ hcp
FUNCTION GALHCP
 273.00 +5481-1.8*T+GHSERAL#; 6000.00  N REF:0!
FUNCTION GCRHCP
 273.00 +4438+GHSERCR#; 6000.00  N REF:0!
FUNCTION GMOHCP
273.00 +3803.698+131.9197*T-23.56414*T*LN(T)
 -3.443396E-3*T**2+0.566283E-6*T**3
 +65812*T**(-1)-0.130927E-9*T**4; 2896.00  Y
 -19006.41+283.559746*T-42.63829*T*LN(T)
 -4849.315E30*T**(-9); 5000.00  N REF:92!
FUNCTION GNBHCP
 273.00 +1480.647+144.445475*T-26.4711*T*ln(T)+2.03475E-04*T**2
   -3.501196E-07*T**3+93399*T**(-1); 2750.00  Y
   -27669.3+274.120843*T-41.77*T*ln(T)+1.52824E-32*T**(-9); 6000  N REF:0!
FUNCTION GVHCP
 273.00 +4000+2.4*T+GHSERVV#; 6000.00  N REF:0!
$
FUNCTION GHEXTNB
 273.00 -8519.35+142.048*T-26.4711*T*LN(T)
 +0.203475E-3*T**2-0.350119E-6*T**3+93398.8*T**(-1); 6000.00  N REF:19!
$ Functions for ordered bcc
$
FUNCTION ALNBB2   
273.00 -15164+6.694*T; 6000.00  N REF:160!
FUNCTION UNDEF
273.00 +1e-8; 6000.00  N !

$ Comb of Low-T functions for Omega from Olson (Ref 170) does not work in Matcalc
$
$FUNCTION TETIOMG 273 287.50; 298.15 N !
$FUNCTION F1TIOMG 273 1.0-EXP(-TETIOMG*T**(-1)); 298.15 N !
$FUNCTION F2TIOMG 273 1.0*LOG(F1TIOMG); 298.15 N !
$FUNCTION GOMEGATI 273 -5031.471999+24.9435*T*F2TIOMG-8.82619E-03*T**2
$ -4.28689E-11*T**5+2.33675E-05*T**3; 298.15 Y
$GHSERTI#-1401.86+4.439080*T+110185.9*T**(-1); 6000 N !

FUNCTION GOMEGATI 273.00 GHSERTI#-1401.86+4.439080*T+110185.9*T**(-1); 6000.00  N REF:170!
 
$ 
$***************************************************************************
$***************************************************************************
$
$ D) Thermodynamic model parameters for phases
$
$***************************************************************************
$***************************************************************************
$
$###########################################################################
$                   THERMODYNAMIC PARAMETERS: LIQUID
$###########################################################################
$
 PHASE LIQUID % 1  1.0 > >> 6 !
    CONSTITUENT LIQUID  : AL,B,CR,MO,NB,TI,V :  !
$-------------------------------------------------------------------
$ liquid pure elements
$-------------------------------------------------------------------
PARAMETER G(LIQUID,AL;0)
 273.00 +11005.029-11.841867*T+7.934E-20*T**7+GHSERAL#; 933.47  Y
 +10482.382-11.253974*T+1.231E+28*T**(-9)+GHSERAL#; 2900.00  N
REF:0 !
PARAMETER G(LIQUID,B;0)  273.00 +40723.275+86.843839*T-15.6641*T*LN(T)
   -0.006864515*T**2+6.18878E-07*T**3+370843*T**(-1); 500.00  Y
   +41119.703+82.101722*T-14.9827763*T*LN(T)
   -0.007095669*T**2+5.07347E-07*T**3+335484*T**(-1); 2348.00  Y
   +28842.012+200.94731*T-31.4*T*LN(T); 6000.00  N
REF:0 !
PARAMETER G(LIQUID,CR;0)
 273.00 +24339.955-11.420225*T+2.37615E-21*T**7+GHSERCR#; 2180.00  Y
 +18409.36-8.563683*T+2.88526E+32*T**(-9)+GHSERCR#; 6000.00  N
REF:0 !
PARAMETER G(LIQUID,MO;0)
 273.00 +41831.347-14.694912*T+4.24519E-22*T**7+GHSERMO#; 2896.00  Y
 +34095.373-11.890046*T+4.849315E+33*T**(-9)+GHSERMO#; 5000.00  N
REF:0 !
PARAMETER G(LIQUID,NB;0)
 273.00 +29781.555-10.816417*T-3.06098E-23*T**7+GHSERNB#; 2750.00  Y
 +30169.901-10.964695*T-1.528238E+32*T**(-9)+GHSERNB#; 6000.00  N
REF:0 !
PARAMETER G(LIQUID,TI;0)
 273.00 +12194.415-6.980938*T+GHSERTI#; 1300.00  Y
 +368610.36-2620.9995038*T+357.005867*T*LN(T)
 -155.262855E-3*T**2+12.254402E-6*T**3-65556856*T**(-1)+GHSERTI#; 1941.00  Y
 +104639.72-340.070171*T+40.9282461*T*LN(T)
 -8.204849E-3*T**2+0.304747E-6*T**3-36699805*T**(-1)+GHSERTI#; 4000.00  N
REF:0 !
PARAMETER G(LIQUID,V;0)
 273.00 +20764.117-9.455552*T-5.19136E-22*T**7+GHSERVV#; 2183.00  Y
 +22072.353-10.0848*T-6.4439E+31*T**(-9)+GHSERVV#; 4000.00  N
REF:0 !
$-------------------------------------------------------------------
$ liquid binary interactions
$-------------------------------------------------------------------
PARAMETER L(LIQUID,AL,B;0) 273.00 -927.53-5.11312*T; 6000.00  N
REF:154 !
PARAMETER L(LIQUID,AL,B;1) 273.00 +31961.6; 6000.00  N
REF:154 !
PARAMETER L(LIQUID,AL,B;2) 273.00 -12992; 6000.00  N
REF:154 !
PARAMETER L(LIQUID,AL,CR;0) 273.00 -29000; 6000.00  N
REF:92 !
PARAMETER L(LIQUID,AL,CR;1) 273.00 -11000; 6000.00  N
REF:92 !
PARAMETER L(LIQUID,AL,MO;0) 273.00 -100000+35*T; 6000.00  N
REF:12 !
PARAMETER L(LIQUID,AL,MO;1) 273.00 -15000+6.3*T; 6000.00  N
REF:92 !
PARAMETER L(LIQUID,AL,NB;0) 273.00 -106943+28.263*T; 6000.00  N
REF:160 !
PARAMETER L(LIQUID,AL,NB;1) 273.00 +8552; 6000.00  N
REF:160 !
PARAMETER L(LIQUID,AL,TI;0) 273.00 -118048+41.972*T; 6000.00  N
REF:159 !
PARAMETER L(LIQUID,AL,TI;1) 273.00 -23613+19.704*T; 6000.00  N
REF:159 !
PARAMETER L(LIQUID,AL,TI;2) 273.00 +34757-13.844*T; 6000.00  N
REF:159 !
PARAMETER L(LIQUID,AL,V;0) 273.00 -122625.8+17.4*T; 6000.00  N
REF:166 !
PARAMETER L(LIQUID,AL,V;1) 273.00 +51463-0.85*T; 6000.00  N
REF:166 !
PARAMETER L(LIQUID,B,CR;0) 273.00 -134482+26.8*T; 6000.00  N
REF:114 !
PARAMETER L(LIQUID,B,CR;1) 273.00 +14347; 6000.00  N
REF:114 !
PARAMETER L(LIQUID,B,CR;2) 273.00 -1674; 6000.00  N
REF:114 !
PARAMETER L(LIQUID,B,CR;3) 273.00 -43361; 6000.00  N
REF:114 !
PARAMETER L(LIQUID,B,MO;0) 273.00 -148828.2+10.9*T; 6000.00  N
REF:118 !
PARAMETER L(LIQUID,B,MO;1) 273.00 -17793.3; 6000.00  N
REF:118 !
PARAMETER L(LIQUID,B,MO;2) 273.00 +21053.3; 6000.00  N
REF:118 !
PARAMETER L(LIQUID,B,NB;0) 273.00 -182227+5.092*T; 6000.00  N
REF:117 !
PARAMETER L(LIQUID,B,NB;1) 273.00 +13667-27.617*T; 6000.00  N
REF:117 !
PARAMETER L(LIQUID,B,NB;2) 273.00 +8815; 6000.00  N
REF:117 !
PARAMETER L(LIQUID,B,TI;0) 273.00 -240892+13.510*T; 6000.00  N
REF:117 !
PARAMETER L(LIQUID,B,TI;1) 273.00 -33241-21.867*T; 6000.00  N
REF:117 !
PARAMETER L(LIQUID,B,TI;2) 273.00 +42976+3.875*T; 6000.00  N
REF:117 !
PARAMETER L(LIQUID,B,TI;3) 273.00 +38759; 6000.00  N
REF:117 !
PARAMETER L(LIQUID,CR,MO;0) 273.00 +15810-6.714*T; 6000.00  N
REF:12 !
PARAMETER L(LIQUID,CR,MO;1) 273.00 -6220; 6000.00  N
REF:12 !
PARAMETER L(LIQUID,CR,NB;0) 273.00 -10304.91+0.60618*T; 6000.00  N
REF:45 !
PARAMETER L(LIQUID,CR,NB;1) 273.00 -8513.45+0.50080*T; 6000.00  N
REF:45 !
PARAMETER L(LIQUID,CR,TI;0) 273.00 +5250; 6000.00  N
REF:21 !
PARAMETER L(LIQUID,CR,TI;1) 273.00 +1500; 6000.00  N
REF:21 !
PARAMETER L(LIQUID,CR,V;0) 273.00 -20224.86; 6000  N
REF:165 !
PARAMETER L(LIQUID,CR,V;1) 273.00 -13469.9; 6000  N
REF:165 !
PARAMETER L(LIQUID,MO,NB;0) 273.00 +15253.7; 6000.00  N
REF:163 !
PARAMETER L(LIQUID,MO,NB;1) 273.00 +10594.2; 6000.00  N
REF:163 !
PARAMETER L(LIQUID,MO,TI;0) 273.00 -17494.7-3.57111*T; 6000.00  N
REF:125 !
PARAMETER L(LIQUID,MO,TI;1) 273.00 -463.9+9.0476*T; 6000.00  N
REF:125 !
PARAMETER L(LIQUID,MO,V;0) 273.00 +17784; 6000.00  N
REF:38 !
PARAMETER L(LIQUID,NB,TI;0) 273.00 +3000; 6000.00  N
REF:160 !
PARAMETER L(LIQUID,NB,V;0) 273.00 +1e-7; 6000.00  N
REF:92 !
$-------------------------------------------------------------------
$ liquid ternary interactions
$-------------------------------------------------------------------
PARAMETER L(LIQUID,AL,B,TI;0) 273.00 +422100-188.6*T; 6000.00  N
REF:154 !
PARAMETER L(LIQUID,AL,B,TI;1) 273.00 +243800; 6000.00  N
REF:154 !
PARAMETER L(LIQUID,AL,B,TI;2) 273.00 -171850; 6000.00  N
REF:154 !
PARAMETER L(LIQUID,AL,NB,TI;0) 273.00 -23459-70.310*T; 6000.00  N
REF:160 !
PARAMETER L(LIQUID,AL,NB,TI;1) 273.00 +97894-34.381*T; 6000.00  N
REF:160 !
PARAMETER L(LIQUID,AL,NB,TI;2) 273.00 -120999+32.097*T; 6000.00  N
REF:160 !
PARAMETER L(LIQUID,AL,TI,V;0) 273.00 +50000-87*T; 6000.00  N
REF:pov13 !
PARAMETER L(LIQUID,AL,TI,V;1) 273.00 +50000-87*T; 6000.00  N
REF:pov13 !
PARAMETER L(LIQUID,AL,TI,V;2) 273.00 +1e-8; 6000.00  N
REF:pov13 !
PARAMETER L(LIQUID,B,NB,TI;0) 273.00 -66658; 6000.00  N
REF:168 !
PARAMETER L(LIQUID,B,NB,TI;1) 273.00 +215897; 6000.00  N
REF:168 !
PARAMETER L(LIQUID,B,NB,TI;2) 273.00 +113669; 6000.00  N
REF:168 !

$###########################################################################
$                   THERMODYNAMIC PARAMETERS: BCC_A2  
$###########################################################################
$
 TYPE_DEFINITION & GES A_P_D BCC_A2 MAGNETIC  -1.0    0.4 !
 PHASE BCC_A2  %&  2 1   3 > 
Body-centered cubic beta-Titanium. 
>> 5 !
    CONSTITUENT BCC_A2  : AL,CR%,MO%,NB%,TI,V% : B,VA% :  !
$-------------------------------------------------------------------
$ BCC_A2 endmember compounds with VA
$-------------------------------------------------------------------
PARAMETER G(BCC_A2,AL:VA;0) 273.00 +10083-4.813*T+GHSERAL#; 2900.00  N
REF:0 !
PARAMETER G(BCC_A2,CR:VA;0) 273.00 +GHSERCR#; 6000.00  N
REF:0 !
PARAMETER G(BCC_A2,MO:VA;0) 273.00 +GHSERMO#; 5000.00  N
REF:0 !
PARAMETER G(BCC_A2,NB:VA;0) 273.00 +GHSERNB#; 6000.00  N
REF:0 !
PARAMETER G(BCC_A2,TI:VA;0) 273.00 +GTIBCC#; 6000.00  N
REF:0 !
PARAMETER G(BCC_A2,V:VA;0) 273.00 +GHSERVV#; 4000.00  N
REF:0 !
$-------------------------------------------------------------------
$ BCC_A2 endmember compounds with B
$-------------------------------------------------------------------
PARAMETER G(BCC_A2,AL:B;0) 273.00 +GALBCC#+3*GBBCC#; 6000.00  N
REF:154 !
PARAMETER G(BCC_A2,CR:B;0) 273.00 +GHSERCR#+3*GHSERBB#
   -2657+4.24*T; 6000.00  N
REF:114 !
PARAMETER G(BCC_A2,MO:B;0) 273.00 +GHSERMO#+3*GHSERBB#; 6000.00  N
REF:pov09 !
PARAMETER G(BCC_A2,NB:B;0) 273.00 +GHSERNB#+3*GHSERBB#
   -321703+125.621*T; 6000.00  N
REF:117 !
PARAMETER G(BCC_A2,TI:B;0) 273.00 +GTIBCC#+3*GHSERBB#
   -239999; 6000.00  N
REF:117 !
$******************** binary interactions ***************************
$-------------------------------------------------------------------
$ BCC_A2 binary interactions with VA
$-------------------------------------------------------------------
PARAMETER L(BCC_A2,AL,CR:VA;0) 273.00 -54900+10*T; 6000.00  N
REF:92 !
PARAMETER L(BCC_A2,AL,MO:VA;0) 273.00 -75000+25*T; 6000.00  N
REF:92 !
PARAMETER L(BCC_A2,AL,NB:VA;0) 273.00 -95384.4+20.186*T; 6000.00  N
REF:160 !
PARAMETER L(BCC_A2,AL,NB:VA;1) 273.00 -5995; 6000.00  N
REF:160 !
PARAMETER L(BCC_A2,AL,TI:VA;0) 273.00 -132903+39.961*T; 6000.00  N
REF:159 !
PARAMETER L(BCC_A2,AL,TI:VA;1) 273.00 +4890; 6000.00  N
REF:159 !
PARAMETER L(BCC_A2,AL,TI:VA;2) 273.00 +400; 6000.00  N
REF:159 !
PARAMETER L(BCC_A2,AL,V:VA;0) 273.00 -136730+14.4*T; 6000.00  N
REF:166 !
PARAMETER L(BCC_A2,AL,V:VA;1) 273.00 +131633-43*T; 6000.00  N
REF:166 !
PARAMETER L(BCC_A2,CR,MO:VA;0) 273.00 +28890-7.962*T; 6000.00  N
REF:39 !
PARAMETER L(BCC_A2,CR,MO:VA;1) 273.00 +5974-2.428*T; 6000.00  N
REF:39 !
PARAMETER L(BCC_A2,CR,NB:VA;0) 273.00 +43426.41-13.01153*T; 6000.00  N
REF:45 !
PARAMETER L(BCC_A2,CR,NB:VA;1) 273.00 +13201.20-6.666*T; 6000.00  N
REF:45 !
PARAMETER L(BCC_A2,CR,TI:VA;0) 273.00 +19100; 6000.00  N
REF:12 !
PARAMETER L(BCC_A2,CR,TI:VA;1) 273.00 +5500; 6000.00  N
REF:12 !
PARAMETER L(BCC_A2,CR,TI:VA;2) 273.00 +1750; 6000.00  N
REF:12 !
PARAMETER L(BCC_A2,CR,V:VA;0) 273.00 -8253.85-3.616*T; 6000.00  N
REF:165 !
PARAMETER L(BCC_A2,CR,V:VA;1) 273.00 +7494.82-8.694*T; 6000.00  N
REF:165 !
PARAMETER L(BCC_A2,CR,V:VA;2) 273.00 -17599.07+10.13*T; 6000.00  N
REF:165 !
PARAMETER L(BCC_A2,CR,V:VA;3) 273.00 +1042.58; 6000.00  N
REF:165 !
PARAMETER L(BCC_A2,MO,NB:VA;0) 273.00 -68202.6+29.85596*T; 6000.00  N
REF:163 !
PARAMETER L(BCC_A2,MO,NB:VA;1) 273.00 +8201.3; 6000.00  N
REF:163 !
PARAMETER L(BCC_A2,MO,TI:VA;0) 273.00 +2000; 6000.00  N
REF:92 !
PARAMETER L(BCC_A2,MO,TI:VA;1) 273.00 -2000; 6000.00  N
REF:92 !
PARAMETER L(BCC_A2,MO,TI:VA;2) 273.00 +1e-8; 6000.00  N
REF:92 !
PARAMETER L(BCC_A2,MO,V:VA;0) 273.00 +19245; 6000.00  N
REF:38 !
PARAMETER L(BCC_A2,NB,TI:VA;0) 273.00 +8900; 6000.00  N
REF:160 !
PARAMETER L(BCC_A2,NB,V:VA;0) 273.00 +1e-8; 6000.00  N
REF:92 !
PARAMETER L(BCC_A2,TI,V:VA;0) 273.00 +6523.17; 6000.00  N
REF:165 !
PARAMETER L(BCC_A2,TI,V:VA;1) 273.00 +2025.39; 6000.00  N
REF:165 !
PARAMETER L(BCC_A2,TI,V:VA;2) 273.00 +1000; 6000.00  N
REF:12 !
$-------------------------------------------------------------------
$ BCC_A2 binary interactions with B
$-------------------------------------------------------------------
PARAMETER L(BCC_A2,AL,TI:B;0) 273.00 -108360; 6000.00  N
REF:154 !
PARAMETER L(BCC_A2,NB,TI:B;0) 273.00 -123007; 6000.00  N
REF:168 !
$-------------------------------------------------------------------
$ BCC_A2 binary interactions with B,VA
$-------------------------------------------------------------------
PARAMETER L(BCC_A2,CR:B,VA;0) 273.00 -28702-13.9*T; 6000.00  N
REF:114 !
PARAMETER L(BCC_A2,NB:B,VA;0) 273.00 -167421; 6000.00  N
REF:117 !
PARAMETER L(BCC_A2,TI:B,VA;0) 273.00 -14723; 6000.00  N
REF:117 !
$******************** ternary interactions ***************************
$-------------------------------------------------------------------
$ BCC_A2 ternary interactions with VA
$-------------------------------------------------------------------
PARAMETER L(BCC_A2,AL,CR,TI:VA;0) 273.00 +328.7+6.2*T; 6000.00  N
REF:167 !
PARAMETER L(BCC_A2,AL,CR,TI:VA;1) 273.00 -11393.5-21.49*T; 6000.00  N
REF:167 !
PARAMETER L(BCC_A2,AL,CR,TI:VA;2) 273.00 +46823.3-49.8*T; 6000.00  N
REF:167 !
PARAMETER L(BCC_A2,AL,MO,TI:VA;0) 273.00 +5000; 6000.00  N
REF:pov25 !
PARAMETER L(BCC_A2,MO,NB,TI:VA;0) 273.00 +1e-8; 6000.00  N
REF:pov19 !
PARAMETER L(BCC_A2,AL,NB,TI:VA;0) 273.00 -23459-70.310*T; 6000.00  N
REF:160 !
PARAMETER L(BCC_A2,AL,NB,TI:VA;1) 273.00 +97894-34.381*T; 6000.00  N
REF:160 !
PARAMETER L(BCC_A2,AL,NB,TI:VA;2) 273.00 -120999+32.097*T; 6000.00  N
REF:160 !
PARAMETER L(BCC_A2,AL,TI,V:VA;0) 273.00 -40000; 6000.00  N
REF:pov13 !
PARAMETER L(BCC_A2,AL,TI,V:VA;1) 273.00 +20*T; 6000.00  N
REF:pov19 !
PARAMETER L(BCC_A2,AL,TI,V:VA;2) 273.00 -40000; 6000.00  N
REF:pov13 !
PARAMETER L(BCC_A2,CR,TI,V:VA;0) 273.00 -50000+60*T; 6000.00  N
REF:pov19 !
PARAMETER L(BCC_A2,CR,TI,V:VA;1) 273.00 -40000; 6000.00  N
REF:pov13 !
PARAMETER L(BCC_A2,CR,TI,V:VA;2) 273.00 +1e-8; 6000.00  N
REF:pov13 !
$-------------------------------------------------------------------
$ BCC_A2 magnetic contributions
$-------------------------------------------------------------------
PARAMETER TC(BCC_A2,CR:VA;0) 273.00 -311.5; 6000.00  N
REF:22 !
PARAMETER BMAGN(BCC_A2,CR:VA;0) 273.00 -0.008; 6000.00  N
REF:0 !
$
$###########################################################################
$                   THERMODYNAMIC PARAMETERS: HCP_A3 
$###########################################################################
$
 TYPE_DEFINITION ) GES A_P_D HCP_A3 MAGNETIC  -3.0    0.28 !
 PHASE HCP_A3  %)  2 1   0.5 > 
Hexagonal close-packed alpha-Titanium >> 5 !
    CONSTITUENT HCP_A3  : AL,CR,MO,NB,TI%,V : B,VA% :  !
$-------------------------------------------------------------------
$ HCP_A3 endmember compounds with VA
$-------------------------------------------------------------------
PARAMETER G(HCP_A3,AL:VA;0) 273.00 +5481-1.8*T+GHSERAL#; 2900.00  N
REF:0 !
PARAMETER G(HCP_A3,CR:VA;0) 273.00 +4438+GHSERCR#; 6000.00  N
REF:0 !
PARAMETER G(HCP_A3,MO:VA;0) 273.00 +11550+GHSERMO#; 5000.00  N
REF:0 !
PARAMETER G(HCP_A3,NB:VA;0) 273.00 +10000+2.4*T+GHEXTNB#; 6000.00  N
REF:0 !
PARAMETER G(HCP_A3,TI:VA;0) 273.00 +GHSERTI#; 4000.00  N
REF:0 !
PARAMETER G(HCP_A3,V:VA;0) 273.00 +4000+2.4*T+GHSERVV#; 4000.00  N
REF:0 !
$-------------------------------------------------------------------
$ HCP_A3 endmember compounds with B
$-------------------------------------------------------------------
PARAMETER G(HCP_A3,AL:B;0) 273.00 +GHSERAL#+0.5*GHSERBB#
   +15000; 6000.00  N
REF:154 !
PARAMETER G(HCP_A3,NB:B;0) 273.00 +GHSERNB#+0.5*GHSERBB#
   -25950; 6000.00  N
REF:168 !
PARAMETER G(HCP_A3,TI:B;0) 273.00 +GHSERTI#+0.5*GHSERBB#
   -56229; 6000.00  N
REF:117 !
$******************** binary interactions ***************************
$-------------------------------------------------------------------
$ HCP_A3 binary interactions with VA
$-------------------------------------------------------------------
PARAMETER L(HCP_A3,AL,CR:VA;0) 273.00 -35000+6*T; 6000.00  N
REF:92 !
PARAMETER L(HCP_A3,AL,MO:VA;0) 273.00 -85570+25*T; 6000.00  N
REF:92 !
PARAMETER L(HCP_A3,AL,NB:VA;0) 273.00 -134000+38*T; 6000.00  N
REF:160 !
PARAMETER L(HCP_A3,AL,TI:VA;0) 273.00 -134150+37.8*T; 6000.00  N
REF:pov14 !
PARAMETER L(HCP_A3,AL,TI:VA;1) 273.00 -3800+0.825*T; 6000.00  N
REF:pov14 !
$PARAMETER L(HCP_A3,AL,TI:VA;2) 273.00 -7750; 6000.00  N
$REF:pov14 !
PARAMETER L(HCP_A3,AL,TI:VA;2) 273.00 -7800-T-0.1*T*LN(T); 6000.00  N
REF:pov25 !
PARAMETER L(HCP_A3,AL,V:VA;0) 273.00 -100000+20*T; 6000.00  N
REF:pov19 !
PARAMETER L(HCP_A3,AL,V:VA;1) 273.00 -75000+25*T; 6000.00  N
REF:pov19 !
PARAMETER L(HCP_A3,CR,MO:VA;0) 273.00 +28890-7.962*T; 6000.00  N
REF:61 !
PARAMETER L(HCP_A3,CR,MO:VA;1) 273.00 +5974-2.428*T; 6000.00  N
REF:61 !
PARAMETER L(HCP_A3,CR,TI:VA;0) 273.00 +32500; 6000.00  N
REF:21 !
PARAMETER L(HCP_A3,CR,V:VA;0) 273.00 +5000; 6000.00  N
REF:165 !
PARAMETER L(HCP_A3,MO,TI:VA;0) 273.00 +22760-6*T; 6000.00  N
REF:92 !
PARAMETER L(HCP_A3,MO,V:VA;0) 273.00 -43987.5+37.5*T; 6000.00  N
REF:34 !
PARAMETER L(HCP_A3,NB,TI:VA;0) 273.00 +13150; 6000.00  N
REF:160 !
PARAMETER L(HCP_A3,NB,V:VA;0) 273.00 +1e-8; 6000.00  N
REF:92 !
PARAMETER L(HCP_A3,TI,V:VA;0) 273.00 +13233; 6000.00  N
REF:165 !
$-------------------------------------------------------------------
$ HCP_A3 binary interactions with B,VA
$-------------------------------------------------------------------
PARAMETER L(HCP_A3,AL,TI:B;0) 273.00 -43000; 6000.00  N
REF:154 !
$-------------------------------------------------------------------
$ HCP_A3 binary interactions with B,VA
$-------------------------------------------------------------------
PARAMETER L(HCP_A3,AL:B,VA;0) 273.00 +28602.2-3.17802*T; 6000.00  N
REF:154 !
PARAMETER L(HCP_A3,TI:B,VA;0) 273.00 +9115; 6000.00  N
REF:117 !
$******************** ternary interactions ***************************
$-------------------------------------------------------------------
$ HCP_A3 ternary interactions with VA
$-------------------------------------------------------------------
PARAMETER L(HCP_A3,AL,CR,TI:VA;0) 273.00 -140000; 6000.00  N
REF:pov13 !
PARAMETER L(HCP_A3,AL,CR,TI:VA;1) 273.00 +60803-49*T; 6000.00  N
REF:167 !
PARAMETER L(HCP_A3,AL,CR,TI:VA;2) 273.00 +86017-58.5*T; 6000.00  N
REF:167 !
PARAMETER L(HCP_A3,AL,MO,TI:VA;0) 273.00 -15000; 6000.00  N
REF:pov19 !
PARAMETER L(HCP_A3,AL,NB,TI:VA;0) 273.00 -96316.3-61.355*T; 6000.00  N
REF:164 !
PARAMETER L(HCP_A3,AL,NB,TI:VA;1) 273.00 -29201.5-49.512*T; 6000.00  N
REF:164 !
$PARAMETER L(HCP_A3,AL,NB,TI:VA;2) 273.00 +29949.5-78.488*T; 6000.00  N
$REF:164 !
PARAMETER L(HCP_A3,AL,NB,TI:VA;2) 273.00 +29950-79*T; 6000.00  N
REF:pov25 !
PARAMETER L(HCP_A3,AL,TI,V:VA;0) 273.00 +20000-80*T; 6000.00  N
REF:pov14 !
PARAMETER L(HCP_A3,AL,TI,V:VA;1) 273.00 +10000-70*T; 6000.00  N
REF:pov19 !
PARAMETER L(HCP_A3,AL,TI,V:VA;2) 273.00 +100000-90*T; 6000.00  N
REF:pov14 !
PARAMETER L(HCP_A3,CR,TI,V:VA;0) 273.00 +50000; 6000.00  N
REF:167 !

$-------------------------------------------------------------------
$ HCP_A3 magnetic contribution
$-------------------------------------------------------------------
PARAMETER TC(HCP_A3,CR:VA;0) 273.00 -1109; 6000.00  N
REF:11 !
PARAMETER BMAGN(HCP_A3,CR:VA;0) 273.00 -2.46; 6000.00  N
REF:11 !

$###########################################################################
$                   THERMODYNAMIC PARAMETERS: FCC_A1
$###########################################################################
$
 TYPE_DEFINITION ' GES A_P_D FCC_A1 MAGNETIC  -3.0    0.28 !
 PHASE FCC_A1  %'  2 1   1 > 
Face-centered cubic, with Va on interstitial sublattice >> 1 !
    CONSTITUENT FCC_A1  : AL%,CR,MO,NB,TI,V : B,VA% :  !
$-------------------------------------------------------------------
$ FCC_A1 endmember compounds with VA
$-------------------------------------------------------------------
PARAMETER G(FCC_A1,AL:VA;0) 273.00 +GHSERAL#; 2900.00  N
REF:0 !
PARAMETER G(FCC_A1,CR:VA;0) 273.00 +7284+0.163*T+GHSERCR#; 6000.00  N
REF:0 !
PARAMETER G(FCC_A1,MO:VA;0) 273.00 +15200+0.63*T+GHSERMO#; 5000.00  N
REF:0 !
PARAMETER G(FCC_A1,NB:VA;0) 273.00 +13500+1.7*T+GHEXTNB#; 5000.00  N
REF:0 !
PARAMETER G(FCC_A1,TI:VA;0) 273.00 +6000-0.1*T+GHSERTI#; 3000.00  N
REF:0 !
PARAMETER G(FCC_A1,V:VA;0) 273.00 +7500+1.7*T+GHSERVV#; 4000.00  N
REF:0 !
$-------------------------------------------------------------------
$ FCC_A1 endmember compounds with B
$-------------------------------------------------------------------
$ B-solubility in Fe only roughly known, big experimental spread
PARAMETER G(FCC_A1,AL:B;0) 273.00 +GHSERAL#+GHSERBB#
 +50208-13.478*T; 6000.00  N
REF:154 !
PARAMETER G(FCC_A1,CR:B;0) 273.00 +GHSERCR#+GHSERBB#+UNDEF#; 6000.00  N
REF:114 !
PARAMETER G(FCC_A1,NB:B;0) 273.00 +GHSERNB#+GHSERBB#+UNDEF#; 6000.00  N
REF:pov09 !
PARAMETER G(FCC_A1,TI:B;0) 273.00 +GTIFCC#+GHSERBB#; 6000.00  N
REF:154 !
$******************** binary interactions ***************************
$-------------------------------------------------------------------
$ FCC_A1 binary interactions with VA
$-------------------------------------------------------------------
PARAMETER L(FCC_A1,AL,CR:VA;0) 273.00 -45900+6*T; 6000.00  N
REF:92 !
PARAMETER L(FCC_A1,AL,MO:VA;0) 273.00 -92220+20*T; 6000.00  N
REF:92 !
PARAMETER L(FCC_A1,AL,NB:VA;0) 273.00 -61684; 6000.00  N
REF:160 !
PARAMETER L(FCC_A1,AL,NB:VA;1) 273.00 -40679; 6000.00  N
REF:160 !
PARAMETER L(FCC_A1,AL,TI:VA;0) 273.00 -119185+40.723*T; 6000.00  N
REF:159 !
PARAMETER L(FCC_A1,AL,TI:VA;1) 273.00 -3475+0.825*T; 6000.00  N
REF:159 !
PARAMETER L(FCC_A1,AL,V:VA;0) 273.00 -95812+28.3*T; 6000.00  N
REF:166 !
PARAMETER L(FCC_A1,AL,V:VA;1) 273.00 -8000; 6000.00  N
REF:92 !
PARAMETER L(FCC_A1,CR,MO:VA;0) 273.00 +28890-7.962*T; 6000.00  N
REF:12 !
PARAMETER L(FCC_A1,CR,MO:VA;1) 273.00 +5974-2.428*T; 6000.00  N
REF:12 !
PARAMETER L(FCC_A1,CR,NB:VA;0) 273.00 +40000; 6000.00  N
REF:130 !
PARAMETER L(FCC_A1,CR,TI:VA;0) 273.00 +66300.0-27.70*T; 6000.00  N
REF:92 !
PARAMETER L(FCC_A1,CR,V:VA;0) 273.00 -9874-2.6964*T; 6000.00  N
REF:68 !
PARAMETER L(FCC_A1,CR,V:VA;1) 273.00 -1720-2.5237*T; 6000.00  N
REF:68 !
PARAMETER L(FCC_A1,MO,NB:VA;0) 273.00 +1E-7; 6000.00  N
REF:12 !
PARAMETER L(FCC_A1,MO,TI:VA;0) 273.00 -23224.5; 6000.00  N
REF:125 !
PARAMETER L(FCC_A1,NB,TI:VA;0) 273.00 +13600; 6000.00  N
REF:16 !
PARAMETER L(FCC_A1,NB,V:VA;0) 273.00 +1e-8; 6000.00  N
REF:92 !
PARAMETER L(FCC_A1,TI,V:VA;0) 273.00 +23400; 6000.00  N
REF:92 !
$-------------------------------------------------------------------
$ FCC_A1 binary interactions with B
$-------------------------------------------------------------------
PARAMETER L(FCC_A1,AL,TI:B;0) 273.00 -119185+40.723*T; 6000.00  N
REF:154 !
$-------------------------------------------------------------------
$ FCC_A1 binary interactions with B,VA
$-------------------------------------------------------------------
PARAMETER L(FCC_A1,AL:B,VA;0) 273.00 +28602.2-3.17802*T; 6000.00  N
REF:154 !
PARAMETER L(FCC_A1,CR:B,VA;0) 273.00 -5000; 6000.00  N
REF:114 !
$******************** ternary interactions ***************************
$-------------------------------------------------------------------
$ FCC_A1 ternary interactions with VA
$-------------------------------------------------------------------
$-------------------------------------------------------------------
$ FCC_A1 magnetic contributions
$-------------------------------------------------------------------
PARAMETER TC(FCC_A1,CR:VA;0) 273.00 -1109; 6000.00  N
REF:11 !
PARAMETER BMAGN(FCC_A1,CR:VA;0) 273.00 -2.46; 6000.00  N
REF:11 !
$
$###########################################################################
$                   THERMODYNAMIC PARAMETERS: BETA_RHOMBO_B
$###########################################################################
$
 PHASE BETA_RHOMBO_B % 1   1 > 
Rhombohedral Boron. 
>> 0 !
    CONSTITUENT BETA_RHOMBO_B  : AL,B%,NB,TI : !
PARAMETER G(BETA_RHOMBO_B,AL;0) 273.00 +50000+GHSERAL#; 6000.00  N 
REF:154 !
PARAMETER G(BETA_RHOMBO_B,B;0) 273.00 +GHSERBB#; 6000.00  N
REF:0 !
PARAMETER G(BETA_RHOMBO_B,NB;0) 273.00 +10000+GHSERNB#; 6000.00  N 
REF:117 !
PARAMETER G(BETA_RHOMBO_B,TI;0) 273.00 +GHSERTI#+10000; 6000.00  N
REF:117 !
PARAMETER L(BETA_RHOMBO_B,B,NB;0) 273.00 -150535; 6000.00  N
REF:117 !
$
$###########################################################################
$                   THERMODYNAMIC PARAMETERS: OMEGA 
$###########################################################################
$
 TYPE_DEFINITION ) GES A_P_D OMEGA MAGNETIC  -3.0    0.28 !
 PHASE OMEGA  %)  2 1   0.5 > 
Metastable Ti-rich Omega. Assume similar interactions as hcp-Ti (pov25) >> 3 !
    CONSTITUENT OMEGA  : Al,MO,TI%,V : VA :  !
$-------------------------------------------------------------------
$ OMEGA endmember compounds with VA
$-------------------------------------------------------------------

PARAMETER G(OMEGA,AL:VA;0) 273.00 +11689-4.813*T+GHSERAL#; 2900.00  N
REF:170 !
PARAMETER G(OMEGA,MO:VA;0) 273.00 +13938+GHSERMO#; 5000.00  N
REF:170 !
PARAMETER G(OMEGA,TI:VA;0) 273.00 +GOMEGATI#; 6000.00  N
REF:170 !
PARAMETER G(OMEGA,V:VA;0) 273.00 +GHSERVV#+8965; 6000.00  N
REF:170 !
$
$-------------------------------------------------------------------
$ Interactions
$-------------------------------------------------------------------
$PARAMETER L(HCP_A3,AL,TI:VA;0) 273.00 -134150+37.8*T; 6000.00  N
$REF:pov14 !
$PARAMETER L(HCP_A3,AL,TI:VA;1) 273.00 -3800+0.825*T; 6000.00  N
$REF:pov14 !
$PARAMETER L(HCP_A3,AL,TI:VA;2) 273.00 -7750; 6000.00  N
$REF:pov14 !
$PARAMETER L(HCP_A3,MO,TI:VA;0) 273.00 +22760-6*T; 6000.00  N
$REF:92 !
$PARAMETER L(OMEGA,MO,TI:VA;0) 273.00 +22760-6*T; 6000.00  N
$REF:pov25 !
PARAMETER L(OMEGA,MO,TI:VA;0) 273.00 25606-28.04*T; 6000.00  N
REF:pov25 !
PARAMETER L(OMEGA,AL,TI:VA;0) 273.00 -133000+37.8*T; 6000.00  N
REF:pov25 !
PARAMETER L(OMEGA,AL,TI:VA;1) 273.00 -4000+0.825*T; 6000.00  N
REF:pov25 !
PARAMETER L(OMEGA,AL,TI:VA;2) 273.00 -7500; 6000.00  N
REF:pov25 !
$PARAMETER G(OMEGA,TI,V:VA;0) 273.00 8000-8*T; 6000.00  N
$REF:HU20 !
PARAMETER G(OMEGA,TI,V:VA;0) 273.00 12000-10*T; 6000.00  N
REF:170 !
$PARAMETER L(HCP_A3,AL,TI,V:VA;0) 273.00 +20000-80*T; 6000.00  N
$REF:pov14 !
$PARAMETER L(HCP_A3,AL,TI,V:VA;1) 273.00 +10000-70*T; 6000.00  N
$REF:pov19 !
$PARAMETER L(HCP_A3,AL,TI,V:VA;2) 273.00 +100000-90*T; 6000.00  N
$REF:pov14 !
PARAMETER L(OMEGA,AL,TI,V:VA;0) 273.00 +10000-80*T; 6000.00  N
REF:pov25 !
PARAMETER L(OMEGA,AL,TI,V:VA;1) 273.00 +10000-70*T; 6000.00  N
REF:pov25 !
PARAMETER L(OMEGA,AL,TI,V:VA;2) 273.00 +100000-90*T; 6000.00  N
REF:pov25 !
$
$###########################################################################
$                   THERMODYNAMIC PARAMETERS: BCC_B2
$###########################################################################
$
 PHASE BCC_B2 %  3 0.5 0.5   3 !
    CONSTITUENT BCC_B2  : AL%,CR,MO,NB,TI,V :
                        AL,CR,MO,NB,TI%,V : B,VA% : !
PARAMETER G(BCC_B2,CR:CR:VA;0) 273.00 +1E-8; 6000.00  N
REF:91 !
PARAMETER G(BCC_B2,CR:AL:VA;0) 273.00 -1000-3.6*T; 6000.00  N
REF:167 !
PARAMETER G(BCC_B2,AL:CR:VA;0) 273.00 -1000-3.6*T; 6000.00  N
REF:167 !
PARAMETER G(BCC_B2,AL:AL:VA;0) 273.00 +1E-7; 6000.00  N
REF:91 !
PARAMETER G(BCC_B2,TI:TI:VA;0) 273.00 +1E-7; 6000.00  N
REF:159 !
PARAMETER G(BCC_B2,MO:TI:VA;0) 273.00 +1e-8; 6000.00  N
REF:pov13 !
PARAMETER G(BCC_B2,TI:MO:VA;0) 273.00 +1e-8; 6000.00  N
REF:pov13 !
$PARAMETER G(BCC_B2,AL:TI:VA;0) 273.00 -17500.5; 6000.00  N
$REF:117 !
$PARAMETER G(BCC_B2,TI:AL:VA;0) 273.00 -17500.5; 6000.00  N
$REF:117 !
PARAMETER G(BCC_B2,AL:TI:VA;0) 273.00 -17000; 6000.00  N
REF:pov25 !
PARAMETER G(BCC_B2,TI:AL:VA;0) 273.00 -17000; 6000.00  N
REF:pov25 !
PARAMETER G(BCC_B2,NB:AL:VA;0) 273.00 +ALNBB2#; 6000.00  N
REF:160 !
PARAMETER G(BCC_B2,AL:NB:VA;0) 273.00 +ALNBB2#; 6000.00  N
REF:160 !
PARAMETER G(BCC_B2,NB:NB:VA;0) 273.00 +1e-8; 6000.00  N
REF:160 !
PARAMETER G(BCC_B2,TI:NB:VA;0) 273.00 +1e-8; 6000.00  N
REF:160 !
PARAMETER G(BCC_B2,NB:TI:VA;0) 273.00 +1e-8; 6000.00  N
REF:160 !
PARAMETER G(BCC_B2,AL:V:VA;0) 273.00 +7500; 6000.00  N
REF:pov19 !
PARAMETER G(BCC_B2,V:AL:VA;0) 273.00 +7500; 6000.00  N
REF:pov19 !
PARAMETER G(BCC_B2,TI:AL:B;0) 273.00 +500; 6000.00  N
REF:154 !
PARAMETER G(BCC_B2,AL:TI:B;0) 273.00 +500; 6000.00  N
REF:154 !
$----------------------Interaction parameters----------------------
